Repository: LczNRico/NCKU

File: subjects/Course Replenish/材料科學導論/Comprehensive Analysis of Dislocations in Materials Science.html
差排深入分析報告 - 材料科學

差排深入分析報告

  Comprehensive Analysis of Dislocations in Materials Science

研究背景與重要性

  差排（Dislocation）是晶體材料中最重要的缺陷類型之一，屬於線缺陷（Line Defect）。差排的存在與運動直接決定了金屬材料的塑性變形行為、強度、韌性及疲勞特性。理解差排的結構與行為是材料科學與工程領域的核心課題。

  本報告將深入探討三種主要差排類型：刃差排（Edge Dislocation）、螺旋差排（Screw Dislocation）與混合差排（Mixed Dislocation），從幾何結構、運動特性到對材料性質的影響進行全面分析。

一、差排的基本概念

1.1 差排的定義

差排（Dislocation）是晶體中原子排列的一種線性缺陷，可視為晶體內額外半原子平面的邊界線，或是原子排列發生扭曲的線。

  差排的形成通常源於：

晶體生長過程中的缺陷

  塑性變形

  熱應力

  相變過程

1.2 柏格向量（Burgers Vector）

柏格向量（符號：b）是描述差排最重要的參數，定義了差排周圍晶格的畸變程度。

柏格向量的確定方法：

在完美晶體中繞差排線作一個閉合迴路（Burgers Circuit）

  將相同的迴路應用於含差排的實際晶體

  迴路的閉合差即為柏格向量

柏格向量的數學定義：

  b = ∮ dr (繞差排線的閉合積分)

重要性質：對於給定的差排線，柏格向量的大小和方向在整條線上保持不變，這是差排的守恆性質。

1.3 差排線與柏格向量的關係

差排的類型由差排線方向（ξ）與柏格向量（b）之間的角度決定：

差排類型	ξ 與 b 的關係	夾角	

刃差排	ξ ⊥ b（互相垂直）	90°	

螺旋差排	ξ ∥ b（互相平行）	0° 或 180°	

混合差排	ξ 與 b 成任意角度	0° 

二、刃差排（Edge Dislocation）

2.1 刃差排的結構特徵

刃差排是最容易理解的差排類型，其特徵是在晶體中插入或移除一個額外的半原子平面。

結構特性：

正刃差排（⊥）：額外半原子平面位於差排線上方

  負刃差排（⊤）：額外半原子平面位於差排線下方

  差排線垂直於柏格向量：ξ ⊥ b

  差排核心區域原子排列嚴重扭曲

幾何描述：

  想像將一疊紙沿中線切開一半，然後插入半張紙，切口的邊緣就類似於刃差排線的位置。插入的半張紙造成周圍紙張的彎曲和扭曲，這就是刃差排造成的應變場。

2.2 刃差排的應力場

刃差排周圍產生複雜的應力場，包含壓應力區和張應力區：

彈性應力場方程式（假設等向性材料）：

σxx = -D y(3x² + y²) / (x² + y²)²

σyy = D y(x² - y²) / (x² + y²)²

σxy = D x(x² - y²) / (x² + y²)²

其中：D = Gb / [2π(1-ν)]

  G：剪切模量，b：柏格向量大小，ν：波松比

應力分布特徵：

額外半平面上方（y > 0）：受壓應力，原子間距縮小

  額外半平面下方（y 受張應力，原子間距增大

  應力大小：隨著遠離差排線而以 1/r 的速率遞減

  差排核心（r 彈性理論不適用，需用原子模擬

2.3 刃差排的運動

2.3.1 滑移運動（Glide Motion）

  刃差排主要通過滑移方式在滑移面上運動：

滑移面：由差排線和柏格向量定義的平面

  運動方向：垂直於差排線，平行於柏格向量

  機制：差排核心處的化學鍵逐一斷裂和重組

  能量消耗：遠小於整排原子同時移動所需的理論剪應力

實際剪應力 vs 理論剪應力：

  τ實際 ≈ G / 10,000 ～ G / 100,000

  τ理論 ≈ G / 10

差排的存在使材料的實際強度降低了100-1000倍

2.3.2 攀爬運動（Climb Motion）

  刃差排在高溫下可進行攀爬運動：

機制：需要空孔（Vacancy）或間隙原子（Interstitial）的擴散

  方向：垂直於滑移面（額外半平面增長或縮短）

  溫度依賴性：高度依賴溫度（需 T > 0.5 Tm）

  應用：高溫潛變（Creep）的重要機制

攀爬速度：

  vclimb = Dv Ω σ / (kT b)

Dv：空孔擴散係數

  Ω：原子體積

  σ：正向應力

  k：波茲曼常數

  T：絕對溫度

2.4 刃差排的能量

差排的存在會增加晶體的能量，主要來自應變能：

單位長度差排的應變能：

  E = (Gb² / 4π(1-ν)) ln(R/r0)

R：晶體外半徑（通常 ≈ 晶粒尺寸）

  r0：差排核心半徑（通常 ≈ b）

  典型值：E ≈ 5 eV/原子間距

重要結論：

差排能量正比於 Gb²，因此柏格向量越小的差排越穩定

  FCC 晶體中，完全差排可分解為兩個部分差排以降低能量

  差排能量對數發散，但在實際晶體中受晶粒尺寸限制

三、螺旋差排（Screw Dislocation）

3.1 螺旋差排的結構特徵

螺旋差排的名稱來自其獨特的幾何特性：原子平面圍繞差排線形成螺旋狀排列。

結構特性：

幾何特徵：原子平面連續地螺旋上升或下降

  右旋螺旋差排：柏格向量與差排線同向（b ∥ ξ）

  左旋螺旋差排：柏格向量與差排線反向（b ∥ -ξ）

  對稱性：具有圓柱對稱性（與刃差排的平面對稱不同）

幾何類比：

  想像一本書，將書頁沿垂直方向切開一半（不完全切斷），然後將一側的書頁向上推移一定距離。從上方俯視，書頁會形成螺旋樓梯狀的結構，切口邊緣即為螺旋差排線。

3.2 螺旋差排的應力場

螺旋差排產生純剪應力場，沒有正向應力分量：

彈性應力場（圓柱坐標系）：

τrz = 0

τθz = Gb / (2πr)

其中：r 為距差排線的徑向距離

  G：剪切模量，b：柏格向量大小

應力場特徵：

圓柱對稱：應力場繞差排線呈圓柱對稱分布

  純剪應力：只有切向剪應力，無正向應力

  無壓張應力區：不像刃差排有明顯的壓應力和張應力區域

  遞減速率：應力隨 1/r 遞減

與刃差排的比較：

  螺旋差排的應力場較簡單，這使得理論計算更容易。由於沒有正向應力，螺旋差排不能通過攀爬運動，這是與刃差排的重要差異。

3.3 螺旋差排的運動

3.3.1 滑移運動的特殊性

交叉滑移（Cross Slip）能力：

  螺旋差排最重要的特性是能夠進行交叉滑移，這是刃差排無法做到的。

機制：螺旋差排可以從一個滑移面轉移到另一個滑移面

  條件：兩個滑移面必須都包含差排線方向（即 b 方向）

  重要性：允許差排繞過障礙物，是材料延性的關鍵

  溫度依賴：在 FCC 金屬中需要較高溫度或應力

FCC 金屬中的交叉滑移：

  在 FCC 晶體中，螺旋差排的滑移面為 {111} 面。一個螺旋差排可以在兩個相交的 {111} 面之間轉換，例如從 (111) 面轉到 (1̄11) 面。

  實例：鋁（Al）在室溫下容易發生交叉滑移，因此具有良好延性；銅（Cu）由於層錯能較低，交叉滑移較困難，需要更高溫度。

3.3.2 無法攀爬

重要限制：純螺旋差排由於應力場中沒有正向應力分量，無法進行攀爬運動。這意味著螺旋差排在室溫下被限制在包含其線方向的滑移面上。

3.4 螺旋差排的能量

單位長度螺旋差排的應變能：

  E = (Gb² / 4π) ln(R/r0)

注意：與刃差排相比，少了 (1-ν) 項

能量比較：

  對於相同的柏格向量：

E螺旋 = E刃 × (1-ν)

  典型金屬的 ν ≈ 0.3，因此 E螺旋 ≈ 0.7 E刃

  螺旋差排的能量略低於刃差排（約 70%）

  這解釋了為何某些情況下優先形成螺旋差排

3.5 螺旋差排在晶體生長中的作用

Frank-Read 源與晶鬚生長：

  螺旋差排在晶體表面露頭時，會形成生長螺旋（Growth Spiral）：

螺旋差排使晶體表面永遠保持一個台階

  原子可以持續在台階處附著，無需形成二維晶核

  大幅降低晶體生長所需的過飽和度

  這是 Burton-Cabrera-Frank (BCF) 理論的基礎

生長速率：

  v = b ω (c - ce) / ce

ω：原子附著頻率

  c：實際濃度

  ce：平衡濃度

四、混合差排（Mixed Dislocation）

4.1 混合差排的定義與特性

混合差排是指差排線方向與柏格向量既不平行也不垂直的差排，兼具刃差排和螺旋差排的特徵。

基本特性：

角度關係：0° 分量分解：可分解為刃分量（b⊥）和螺旋分量（b∥）

  普遍性：實際材料中的差排大多數是混合差排

  變化性：同一差排線上不同位置的性質可能不同

柏格向量的分解：

b = b⊥ + b∥

其中：

  |b⊥| = b sin θ（刃分量）

  |b∥| = b cos θ（螺旋分量）

b² = b⊥² + b∥²

4.2 混合差排的應力場

混合差排的應力場是刃差排和螺旋差排應力場的線性疊加：

應力分量：

σij(混合) = σij(刃) sin θ + σij(螺旋) cos θ

其中 θ 為差排線與柏格向量的夾角

應力場特徵：

複雜性：同時包含剪應力和正向應力

  非對稱性：不具有簡單的對稱性

  變化性：沿差排線方向應力場類型可能變化

  交互作用：與其他缺陷的交互作用更複雜

4.3 混合差排的能量

單位長度混合差排的應變能：

  E = (Gb² / 4π) [sin²θ / (1-ν) + cos²θ] ln(R/r0)

這個公式可以統一描述三種差排：

  • θ = 90°：純刃差排

  • θ = 0°：純螺旋差排

  • 0° 
  能量最小化原則：

  混合差排傾向於調整其形態以最小化總能量：

曲線差排線會受到線張力作用

  差排線趨向於縮短（類似彈性繩索）

  線張力 T ≈ Gb²/2，與局部差排性質有關

4.4 混合差排的運動特性

4.4.1 複合運動模式

運動限制：混合差排的運動受到其刃分量的限制。

滑移：主要運動模式，但受刃分量約束在特定滑移面上

  攀爬：刃分量可以攀爬（高溫下），螺旋分量不能

  交叉滑移：僅當螺旋分量足夠大時才可能

4.4.2 差排環的運動

Frank-Read 源：

  混合差排最重要的應用是Frank-Read 源，這是材料中差排增殖的主要機制：

固定點：差排線被兩個點固定（障礙物）

  彎曲：在剪應力作用下差排線彎曲

  擴展：差排環持續擴大

  相遇：兩端相遇並湮滅對立部分

  產生：形成一個完整差排環並恢復原始差排線

Frank-Read 源啟動應力：

  τ = Gb / L

L：差排線段長度

  這解釋了為何細晶粒材料更強（L 更小）

4.5 混合差排在差排環中的分布

一個完整的差排環（Dislocation Loop）包含了所有類型的差排：

差排環的結構：

柏格向量：整個環的柏格向量 b 恆定

  差排線方向：沿環周變化

  差排性質：從純刃到純螺旋連續變化

  對稱位置：
  
  平行於 b 的位置：純螺旋差排

  垂直於 b 的位置：純刃差排

  其他位置：混合差排

實際意義：

  理解混合差排對於理解材料的塑性變形至關重要，因為：

實際變形中形成的差排環大多數區域是混合差排

  差排與障礙物的交互作用取決於局部差排性質

  差排的增殖和湮滅過程涉及各種類型差排的轉換

五、三種差排的比較與交互作用

5.1 主要特性比較

特性	刃差排	螺旋差排	混合差排	

ξ 與 b 的關係	ξ ⊥ b	ξ ∥ b	任意角度	

應力場對稱性	平面對稱	圓柱對稱	無簡單對稱	

正向應力	有（壓應力+張應力）	無	有（取決於刃分量）	

剪應力	有	有（純剪）	有	

滑移能力	限定滑移面	可交叉滑移	主要限定滑移面	

攀爬能力	可以（高溫）	不能	部分可以（刃分量）	

相對能量	E₀/(1-ν)	E₀	介於兩者之間	

運動靈活性	中等	高（交叉滑移）	中等至低	

5.2 差排之間的交互作用

5.2.1 彈性交互作用

兩個差排之間通過其應力場產生交互作用力：

單位長度交互作用力：

  F = (σij(1) · bj(2)) ξ̂(2)

其中：

  σij(1)：差排1在差排2位置產生的應力

  b(2)：差排2的柏格向量

  ξ̂(2)：差排2的單位線向量

重要交互作用類型：

平行刃差排

同號：相互排斥（壓-壓或張-張）

  異號：相互吸引（壓-張）

  應用：差排牆的形成

平行螺旋差排

同號：相互排斥

  異號：相互吸引並可能湮滅

  應用：扭轉邊界

混合差排交互

複雜性：同時包含多種分量

  距離依賴：交互作用隨距離和角度變化

  網路形成：可形成複雜差排網路

5.2.2 差排反應

兩個差排相遇時可能發生差排反應，遵循以下原則：

Frank 法則（能量判據）：

如果：b₁² + b₂² > b₃²

  則反應可以發生：b₁ + b₂ = b₃

物理意義：反應後的總能量降低，系統趨於穩定。

FCC 金屬中的典型反應：

  完全差排的分解：

a/2[110] → a/6[211] + a/6[1̄21̄]

能量比較：

  Ebefore ∝ (a/2)² × 2 = a²/2

  Eafter ∝ (a/6)² × 6 × 2 = a²/3

能量降低：33%

兩個部分差排之間形成層錯（Stacking Fault），層錯能決定分解距離。

5.2.3 Lomer-Cottrell 障礙

當兩個不同滑移面上的部分差排相遇時，可能形成固著差排（Sessile Dislocation）：

a/6[211] + a/6[1̄2̄1] → a/6[001]

結果差排的柏格向量不在 {111} 滑移面上

  因此無法滑移，成為強力障礙物

重要性：Lomer-Cottrell 障礙是 FCC 金屬加工硬化的重要機制之一。

5.3 差排與其他缺陷的交互作用

5.3.1 差排與點缺陷

空孔吸收：
  
  刃差排可吸收空孔進行攀爬

  正刃差排吸收空孔向下攀爬（縮短額外半平面）

  負刃差排吸收空孔向上攀爬

溶質原子偏析：
  
  大原子傾向偏析到張應力區（降低應變能）

  小原子傾向偏析到壓應力區

  形成 Cottrell 氣團，阻礙差排運動

間隙原子效應：
  
  C、N 等間隙原子在 Fe 中造成應變時效

  導致降伏強度升高和延性降低

5.3.2 差排與晶界

晶界作為差排障礙：

差排無法穿過大角度晶界（> 15°）

  差排在晶界處堆積，產生應力集中

  堆積應力可啟動相鄰晶粒中的差排源

  這是 Hall-Petch 關係的微觀機制

Hall-Petch 關係：

  σy = σ0 + ky d-1/2

σy：降伏強度

  d：平均晶粒尺寸

  ky：材料常數

意義：細化晶粒可同時提高強度和韌性

5.3.3 差排與析出物

析出強化機制：

Orowan 繞過機制：
  
  差排在相鄰析出物間彎曲並繞過

  留下差排環圍繞析出物

  強化效果取決於粒子間距

切過機制：
  
  差排直接切過較軟或較小的析出物

  產生反相邊界或層錯

  後續差排切過更困難（加工硬化）

Orowan 應力：

  τ = Gb / L

L：粒子間有效間距

  L ≈ λ (2r/f)1/2

  r：粒子半徑，f：體積分率

六、差排對材料性質的影響

6.1 對機械性質的影響

6.1.1 降伏強度

差排密度與強度的關係：

τ = τ0 + αGb√ρ

ρ：差排密度（cm-2）

  α：材料常數（≈ 0.3-0.6）

  τ0：摩擦應力

典型差排密度：

退火金屬：10⁶ - 10⁸ cm-2

  冷加工金屬：10¹⁰ - 10¹² cm-2

  晶鬚（無差排）：10² - 10⁴ cm-2

6.1.2 加工硬化

塑性變形過程中差排密度的演化：

第一階段：差排快速增殖（Frank-Read 源）

  第二階段：差排纏結形成網路

  第三階段：動態平衡（增殖與湮滅）

加工硬化率：

  Θ = dσ/dε ≈ αGb d√ρ/dε

隨變形量增加而降低（拋物線硬化）

6.1.3 延性與韌性

延性良好：
  
  FCC 金屬（多滑移系）

  高溫（易於攀爬和交叉滑移）

  低差排密度（少纏結）

延性不佳：
  
  HCP 金屬（少滑移系）

  低溫（差排運動受限）

  高差排密度（嚴重纏結）

6.2 對物理性質的影響

6.2.1 電阻率

Δρ/ρ ≈ 10-12 ρ (Ω·cm per cm-2)

差排散射電子，增加電阻率

  但效應遠小於點缺陷或雜質

6.2.2 內耗

差排在交變應力下的振動和攀爬消耗能量，導致內耗（阻尼）。這在某些應用中是有益的（減振材料），但在精密機械中是有害的。

6.2.3 X 射線繞射

差排造成的應變場使繞射峰：

寬化（Line Broadening）

  強度降低

  可用於估算差排密度

Williamson-Hall 方程：

  β cos θ = Kλ/D + 4ε sin θ

β：峰寬，ε：微應變（與差排相關）

6.3 在不同溫度範圍的行為

溫度範圍	差排行為	主要機制	材料響應	

低溫
(T m)	僅滑移運動
無攀爬	• Peierls 阻力主導
• 交叉滑移困難
• 差排堆積	• 高強度
• 低延性
• 脆性破壞風險	

室溫
(0.3-0.5 Tm)	主要滑移
少量攀爬	• 滑移主導塑性
• FCC 可交叉滑移
• 加工硬化顯著	• 中等強度
• 良好延性
• 可加工	

高溫
(T > 0.5 Tm)	滑移+攀爬
回復顯著	• 動態回復
• 差排攀爬
• 晶界滑移	• 低強度
• 高延性
• 潛變敏感	

七、差排的觀察方法

7.1 透射電子顯微鏡（TEM）

優勢：

高解析度：可觀察單根差排

  定性分析：確定差排類型和柏格向量

  定量分析：測量差排密度

  動態觀察：原位觀察差排運動（高溫 TEM）

弱束成像技術（Weak-Beam Imaging）：

  可達到約 1-2 nm 的解析度，用於觀察差排核心結構和部分差排分解。

7.2 蝕刻坑技術（Etch-Pit Method）

利用差排處的化學活性較高，選擇性蝕刻形成可見的蝕刻坑。

特點：

簡單：設備要求低

  大面積：可統計大範圍差排密度

  限制：僅能觀察表面貫穿差排

  應用：單晶品質評估

7.3 X 射線形貌術（X-ray Topography）

利用差排周圍的應變場改變 X 射線繞射強度，產生對比。

優勢：非破壞性、大範圍觀察

  解析度：約 1-10 μm

  應用：半導體晶圓品質控制

7.4 原子力顯微鏡（AFM）

可觀察差排在表面的露頭點和生長螺旋。

超高解析度：原子級表面形貌

  環境：可在大氣或液體中操作

  限制：僅表面信息

  應用：晶體生長機制研究

八、差排理論的發展歷程

8.1 歷史里程碑

年代	科學家	重要貢獻	

1934	Taylor, Orowan, Polanyi	獨立提出差排概念，解釋實際強度遠低於理論值	

1939	Burgers	引入柏格向量概念，建立差排的數學描述	

1947	Cottrell	提出溶質原子氣團理論（Cottrell 氣團）	

1950	Frank, Read	提出 Frank-Read 源，解釋差排增殖機制	

1951	Frank	提出 Frank 法則（差排反應能量判據）	

1952	Lomer, Cottrell	發現 Lomer-Cottrell 障礙	

1956	Hirsch 等人	首次用 TEM 直接觀察到差排	

1960s	多位學者	建立完整的差排動力學理論	

8.2 理論與實驗的融合

差排理論的發展是材料科學中理論預測與實驗驗證完美結合的典範：

1930年代：理論預測差排存在（解決強度佯謬）

  1950年代：TEM 直接觀察證實理論

  1960-80年代：定量理論與實驗的精確對應

  1990年代至今：原子模擬與實驗的結合

九、現代應用與前沿研究

9.1 奈米材料中的差排

奈米晶材料的特殊行為：

晶粒尺寸 
  
  差排難以在晶粒內儲存

  Frank-Read 源無法啟動

  強度遵循 Hall-Petch 關係

晶粒尺寸 
  
  出現反 Hall-Petch 效應（強度下降）

  變形機制轉為晶界滑移和旋轉

  差排活動受到嚴重限制

9.2 計算材料科學

9.2.1 第一原理計算

密度泛函理論（DFT）可計算：

差排核心結構

  Peierls 應力

  溶質原子與差排的交互作用能

  部分差排的層錯能

9.2.2 分子動力學模擬

可模擬包含數百萬至數十億原子的系統：

差排的運動和交互作用

  差排源的啟動

  裂紋尖端的差排發射

  高應變率下的變形機制

9.2.3 差排動力學模擬（DD）

專門處理差排系統的連續體方法：

可模擬 10⁶ - 10¹² 個差排

  預測加工硬化行為

  優化材料微結構設計

  連接原子尺度與巨觀性質

9.3 先進製造中的差排控制

9.3.1 積層製造（3D 列印）

快速凝固和熱循環產生獨特的差排結構：

極高的差排密度（10¹⁴ - 10¹⁵ cm-2）

  非平衡的差排網路

  需要特殊的後處理以控制性質

9.3.2 嚴重塑性變形（SPD）

透過極大應變引入超高密度差排：

等通道轉角擠壓（ECAP）

  高壓扭轉（HPT）

  累積軋延（ARB）

可製造超細晶（UFG）和奈米晶材料，強度提高 2-5 倍。

9.4 新型材料體系

9.4.1 高熵合金（HEA）

嚴重的晶格畸變影響差排行為：

差排運動受阻（固溶強化效應極強）

  層錯能可調（改變變形機制）

  優異的低溫韌性

9.4.2 多主元素合金（MEA）

透過控制差排與短程有序的交互作用，實現強度-延性平衡的最佳化。

9.4.3 梯度奈米結構材料

表層奈米晶，內部粗晶的梯度結構：

表層高強度（細晶粒，高差排密度）

  內部高韌性（粗晶粒，差排可儲存）

  梯度區協調變形

  實現強度-韌性協同提升

十、總結與展望

核心要點總結

差排的本質：

  差排是晶體中的線缺陷，是材料塑性變形的微觀載體。理解差排行為是掌握材料力學性質的關鍵。

三種差排的特點：

刃差排：具有壓張應力場，可滑移和攀爬，最容易理解

  螺旋差排：具有純剪應力場，可交叉滑移，運動最靈活

  混合差排：兼具兩者特性，在實際材料中最普遍

材料設計的啟示：

控制差排密度和分布可調控材料強度

  提供足夠的滑移系統保證延性

  引入適當的障礙物阻礙差排運動（強化機制）

  高溫應用需考慮差排攀爬（潛變抗性）

未來發展方向：

多尺度模擬：從原子到連續體的完整描述

  原位觀察：實時觀察差排動態行為

  智慧材料：利用 AI 和機器學習預測差排行為

  極端條件：高應變率、極低/高溫、輻照環境下的差排物理

  新型結構：二維材料、介面工程中的差排效應

差排理論從提出至今已近百年，但仍是材料科學最活躍的研究領域之一。

  隨著表徵技術和計算能力的進步，我們對差排的理解不斷深化，

  為設計更高性能的工程材料提供堅實的科學基礎。

參考文獻建議

Hirth, J. P., & Lothe, J. (1982). Theory of Dislocations. John Wiley & Sons.

  Hull, D., & Bacon, D. J. (2011). Introduction to Dislocations (5th ed.). Butterworth-Heinemann.

  Courtney, T. H. (2005). Mechanical Behavior of Materials (2nd ed.). Waveland Press.

  Meyers, M. A., & Chawla, K. K. (2008). Mechanical Behavior of Materials (2nd ed.). Cambridge University Press.

  Nabarro, F. R. N. (Ed.). (1979-2010). Dislocations in Solids (Vol. 1-16). North-Holland.

File: subjects/Course Replenish/材料科學導論/Metal Crystalline Structure.html
FCC, BCC, HCP 晶體結構比較

Comparison of FCC, BCC, and HCP Crystal Structures

金屬晶體結構比較：面心立方、體心立方、六方最密堆積

Summary Table（總覽表）

Property	FCC	BCC	HCP	

Number of Atoms per Unit Cell
（每單位晶胞原子數）	4	2	6	

Atomic Packing Factor (APF)
（原子堆積因子）	0.74	0.68	0.74	

Coordination Number (CN)
（配位數）	12	8	12	

Unit Cell Length
（單位晶胞長度）	a = 2√2 r
≈ 2.828r	a = 4r/√3
≈ 2.309r	a = 2r
c = √(8/3) a
≈ 1.633a	

Close-Packed Structure
（最密堆積結構）	Yes	No	Yes	

Atomic Contact Direction
（原子接觸方向）	Face diagonal
（面對角線）	Body diagonal
（體對角線）	Basal plane
（底面）	

Detailed Information（詳細資訊）

1. FCC (Face-Centered Cubic) 面心立方

Number of Atoms per Unit Cell（每單位晶胞原子數）:

Corner atoms: 8 × 1/8 = 1

  Face-centered atoms: 6 × 1/2 = 3

  Total = 4 atoms

Atomic Packing Factor（原子堆積因子）:

APF = (Volume of atoms) / (Volume of unit cell)

  APF = (4 × 4πr³/3) / a³

  With a = 2√2 r:

  APF = 0.74 = 74%

Coordination Number（配位數）:

  Each atom touches 12 nearest neighbors

Unit Cell Length（單位晶胞長度）:

a = 2√2 r ≈ 2.828r

  r = a√2/4 ≈ 0.354a

Common Examples（常見實例）:

  Al, Cu, Au, Ag, Pb, Ni, Pt, γ-Fe (above 912°C)

2. BCC (Body-Centered Cubic) 體心立方

Number of Atoms per Unit Cell（每單位晶胞原子數）:

Corner atoms: 8 × 1/8 = 1

  Body-centered atom: 1 × 1 = 1

  Total = 2 atoms

Atomic Packing Factor（原子堆積因子）:

APF = (Volume of atoms) / (Volume of unit cell)

  APF = (2 × 4πr³/3) / a³

  With a = 4r/√3:

  APF = 0.68 = 68%

Coordination Number（配位數）:

  Each atom touches 8 nearest neighbors

Unit Cell Length（單位晶胞長度）:

a = 4r/√3 ≈ 2.309r

  r = a√3/4 ≈ 0.433a

Common Examples（常見實例）:

  α-Fe (below 912°C), Cr, W, Mo, V, Na, K

3. HCP (Hexagonal Close-Packed) 六方最密堆積

Number of Atoms per Unit Cell（每單位晶胞原子數）:

Corner atoms: 12 × 1/6 = 2

  Face-centered atoms (top & bottom): 2 × 1/2 = 1

  Interior atoms: 3 × 1 = 3

  Total = 6 atoms

Atomic Packing Factor（原子堆積因子）:

Same as FCC (both are close-packed)

  APF = 0.74 = 74%

Coordination Number（配位數）:

  Each atom touches 12 nearest neighbors

6 in the same layer

  3 in the layer above

  3 in the layer below

Unit Cell Length（單位晶胞長度）:

a = 2r

  c = √(8/3) a ≈ 1.633a (ideal ratio)

  r = a/2 = 0.5a

Note:

  The ideal c/a ratio is 1.633, but actual values vary:

Ideal: c/a = 1.633

  Zn: c/a = 1.86

  Mg: c/a = 1.62

  Ti: c/a = 1.59

  Co: c/a = 1.62

Common Examples（常見實例）:

  Mg, Zn, Ti, Co, Cd, Zr, Be

Key Comparisons（關鍵比較）

Packing Efficiency（堆積效率）:

Highest: FCC = HCP (0.74)

  Lower: BCC (0.68)

Ductility（延展性）:

Most ductile（最具延展性）: FCC (12 slip systems)

  Moderate（中等）: BCC (48 slip systems, but higher critical resolved shear stress)

  Least ductile（延展性最低）: HCP (limited slip systems)

Slip Systems（滑移系統）:

FCC: 12 systems {111}⟨110⟩

  BCC: 48 systems {110}⟨111⟩, {112}⟨111⟩, {123}⟨111⟩

  HCP: 3 systems {0001}⟨11̄20⟩ (basal slip)

Stacking Sequence（堆疊順序）:

FCC: ABCABC...

  HCP: ABAB...

  BCC: Not close-packed

Calculation Examples（計算範例）

Example 1: Copper (Cu) - FCC

  Given: a = 0.3615 nm

  Find: Atomic radius

Solution:

  r = a√2/4 = 0.3615 × 1.414/4

  r = 0.128 nm

Example 2: Iron (α-Fe) - BCC

  Given: r = 0.124 nm

  Find: Lattice parameter

Solution:

  a = 4r/√3 = 4 × 0.124/1.732

  a = 0.286 nm

Example 3: Magnesium (Mg) - HCP

  Given: a = 0.321 nm, c/a = 1.624

  Find: c parameter

Solution:

  c = a × 1.624 = 0.321 × 1.624

  c = 0.521 nm

這份整理涵蓋了三種主要金屬晶體結構的關鍵數值

  對於材料科學計算和比較非常重要！
