Repository: LczNRico/NCKU

File: subjects/材料科學導論/材料工程1-4.html
材料科學導論1.4

1.4 材料的分類

固態材料已被方便地分為三個基本類別:金屬、陶瓷和聚合物,這個分類方案主要基於化學組成和原子結構。大多數材料屬於一個明確的分組或另一個分組。此外,還有複合材料,它們是兩種或多種不同材料的工程組合。材料的簡要說明和這些材料分類的某些典型特徵將在接下來提供。另一類是先進材料——那些用於高科技應用的材料,如半導體、生物材料、智慧材料和奈米工程材料;這些將在第1.5節中討論。

WileyPLUS

  教學影片:

  什麼是不同類別的材料?

金屬

金屬是由一種或多種金屬元素組成(例如鐵、鋁、銅、鈦、金、鎳),並且通常還包含非金屬元素(例如碳、氮、氧),但其含量相對較少。4金屬及其合金中的原子以非常有序的方式排列(如第3章所討論),並且與陶瓷和聚合物相比相對緻密(圖1.4)。就機械特性而言,這些材料相對堅硬(圖1.5)和強度高(圖1.6),但也是延性的(即能夠承受大量變形而不斷裂),並且抗斷裂(圖1.7),這使得它們在結構應用中得到廣泛使用。金屬材料具有大量的非局域電子——也就是說,這些電子並不受限於特定原子。許多金屬的性質直接歸因於這些電子。例如,金屬是極佳的電(圖1.8)和熱的導體(由於這些電子)。此外,對可見光,拋光的金屬表面具有光澤外觀。另外,某些金屬(即Fe、Co和Ni)具有理想的磁性。

4術語金屬合金是指由兩種或多種元素組成的金屬物質。

圖1.4 各種金屬、陶瓷、聚合物和複合材料的室溫密度值長條圖

圖1.5 各種金屬、陶瓷、聚合物和複合材料的室溫剛度(即彈性模數)值長條圖

圖1.6 各種金屬、陶瓷、聚合物和複合材料的室溫強度(即拉伸強度)值長條圖

WileyPLUS

  教學影片:

  金屬

圖1.7 各種金屬、陶瓷、聚合物和複合材料的室溫抗斷裂性(即斷裂韌性)長條圖(轉載自Engineering Materials 1: An Introduction to Properties, Applications and Design, 第四版,M. F. Ashby和D. R. H. Jones著,第177和178頁。Copyright 2005,已獲Elsevier許可。)

圖1.8 金屬、陶瓷、聚合物和半導體材料的室溫電導率範圍長條圖

圖1.9展示了幾種由金屬材料製成的常見和熟悉的物品。此外,第11章討論了金屬及其合金的類型和應用。

陶瓷

陶瓷是金屬與非金屬元素之間的化合物;它們最常是氧化物、氮化物和碳化物。例如,常見的陶瓷材料包括氧化鋁(或氧化鋁,Al2O3)、二氧化矽(或矽土,SiO2)、碳化矽(SiC)、氮化矽(Si3N4),此外,某些人所稱的傳統陶瓷——由黏土材料組成的陶瓷(例如,瓷器),以及水泥和玻璃。就機械行為而言,陶瓷材料相對堅硬和強度高——剛度和強度與金屬的相當(圖1.5和1.6)。此外,它們通常非常硬。歷史上,陶瓷表現出極度的脆性(缺乏延性)並且高度易於斷裂(圖1.7)。然而,較新的陶瓷正在被工程化以具有改進的抗斷裂性;這些材料被用於炊具、餐具,甚至汽車引擎零件。此外,陶瓷材料通常對熱和電具有絕緣性

WileyPLUS

  教學影片:

  陶瓷

(即具有低電導率,圖1.8),並且比金屬和聚合物更能抵抗高溫和惡劣環境。就光學特性而言,陶瓷可能是透明的、半透明的或不透明的(圖1.1),而且某些氧化物陶瓷(例如Fe3O4)表現出磁性行為。

圖1.10展示了幾種常見的陶瓷物品。第12章和第13章也討論了這類材料的特徵、類型和應用。

圖1.9 由金屬和金屬合金製成的熟悉物品(從左到右):銀器(叉子和刀子)、剪刀、硬幣、齒輪、結婚戒指,以及螺帽和螺栓。

圖1.10 由陶瓷材料製成的常見物品:剪刀、瓷茶杯、建築磚、地板瓷磚,以及玻璃花瓶。

聚合物

聚合物包括熟悉的塑料和橡膠材料。其中許多是有機化合物,化學上基於碳、氫和其他非金屬元素(即O、N和Si)。此外,它們具有非常大的分子結構,在本質上通常是鏈狀的,由許多碳原子的重複組成。某些常見且熟悉的聚合物是聚乙烯(PE)、尼龍、聚氯乙烯(PVC)、聚碳酸酯(PC)、聚苯乙烯(PS)和矽橡膠。這些材料通常具有低密度(圖1.4),而它們的機械特性一般與金屬和陶瓷材料的相似——它們不如金屬和陶瓷那樣堅硬或強度高

WileyPLUS

  教學影片:

  聚合物

(圖1.5和1.6)。然而,根據它們的低密度,許多時候它們的剛度和強度在單位質量基礎上與金屬和陶瓷的相當。此外,許多聚合物是極度延性和可塑的(即塑料的),這意味著它們很容易被加工成複雜的形狀。一般來說,它們在化學上相對惰性且在大量環境中不起反應。此外,它們具有低電導率(圖1.8)並且是非磁性的。聚合物的一個缺點是它們在高溫下趨向於軟化和/或分解,這在某些情況下限制了它們的使用。

圖1.11展示了讀者熟悉的幾種由聚合物製成的物品。第14章和第15章專門討論了聚合物材料的結構、性質、應用和加工。

圖1.11 由聚合物材料製成的幾種常見物品:塑料餐具(湯匙、叉子和刀子)、撞球、自行車安全帽、兩個骰子、割草機輪子(塑料輪轂和橡膠輪胎),以及塑料牛奶紙盒。

案例研究 1.2

  碳酸飲料容器

有一個常見的物品在材料性質要求方面提出了一些有趣的問題,那就是碳酸飲料的容器。用於此應用的材料必須滿足以下限制條件:(1)提供二氧化碳通過的屏障,二氧化碳處於容器內的壓力下;(2)與飲料無毒、不反應,並且最好是可回收的;(3)相對堅固並能夠承受從幾英尺高度掉落的衝擊;(4)價格便宜,包括製造最終形狀的成本;(5)如果光學透明,則保持其光學清晰度;以及(6)能夠以不同顏色製造並用裝飾性標籤裝飾。

所有三種基本材料類型——金屬(鋁)、陶瓷(玻璃)和聚合物(聚酯塑料)——都用於碳酸飲料容器(根據本章開頭的照片)。所有這些材料都無毒且與飲料不反應。此外,每種材料都有其優點和缺點。例如,鋁合金相對堅固(但容易凹陷),是二氧化碳擴散的非常好的屏障,易於回收,快速冷卻飲料,並允許在其表面塗漆。然而,這些容器是光學不透明的且相對昂貴的製造。玻璃對二氧化碳的通過是不透的,相對便宜的材料,並且可以回收,但它容易破裂和斷裂,玻璃瓶相對較重。然而塑料相對堅固,可以製成光學透明的,價格便宜且重量輕,並且可回收,但它不如鋁和玻璃那樣對二氧化碳的通過不透。例如,你可能已經注意到鋁和玻璃容器中的飲料保持其碳酸化(即"氣泡")數年,而兩公升塑料瓶中的飲料在幾個月內就"沒氣"了。

複合材料

複合材料是由兩種(或更多)來自先前討論的類別——金屬、陶瓷和聚合物——的個別材料所組成。複合材料的設計目標是實現性質的組合,而這種組合不會由任何單一材料顯示,並且還納入每種組成材料的最佳特性。大量的複合材料類型由金屬、陶瓷和聚合物的不同組合來代表。此外,某些天然存在的材料也是複合材料——例如,木材和骨頭。然而,我們在討論中考慮的大多數複合材料是合成的(或人造的)複合材料。

最常見和熟悉的複合材料之一是玻璃纖維,其中小玻璃纖維嵌入在聚合物材料內(通常是環氧樹脂或聚酯)。10玻璃纖維相對堅固和堅硬(但也是脆性的),而聚合物則更具柔性。因此,玻璃纖維相對堅硬、強度高(圖1.5和1.6)並且柔韌。此外,它具有低密度(圖1.4)。

WileyPLUS

  教學影片:

  複合材料

另一種技術上重要的材料是碳纖維強化聚合物(CFRP)複合材料——嵌入聚合物中的碳纖維。這些材料比玻璃纖維強化材料更堅硬和更強(圖1.5和1.6),但更昂貴。CFRP複合材料用於某些飛機和航太應用,以及高科技運動器材(例如,自行車、高爾夫球桿、網球拍、滑雪板/滑雪板),以及最近用於汽車保險槓。新的波音787機身主要由此類CFRP複合材料製成。

第16章專門討論這些有趣的複合材料。

10玻璃纖維有時也被稱為玻璃纖維強化聚合物複合材料(GFRP)。

有一種替代且更具說明性的方式來呈現材料性質值,這種方式在圖1.4到1.8中使用——也就是說,對大量不同類型的材料,在對數尺度上繪製一種性質的值相對於另一種性質的值,並且通常跨越幾個(至少三個數量級)的材料。兩個軸都是對數尺度以包括幾乎所有材料的性質。例如,圖1.12就是這樣一個圖表;這裡將剛度(彈性模數或楊氏模數)對密度的對數值作圖。在這裡應該注意的是,特定類型(或"族")的材料(例如,金屬、陶瓷、聚合物)聚類的數據值被封閉在一個包絡線(或"氣泡")內,用粗線框出;因此,這些包絡線中的每一個都定義了該材料族的性質範圍。

這是一種簡單、全面和簡潔的顯示,包含在圖1.4和1.5中所包含的那種信息,展示了密度和剛度如何在各種材料之間相互關聯。可以為任何兩種材料性質構建諸如圖1.12這樣的圖表——例如,熱導率對電導率。因此,考慮到各種材料性質的可能配對組合,有相對大量這種類型的圖表可供使用。它們

圖1.12 彈性模數(剛度)對密度材料選擇圖。(使用CES EduPack 2017, Granta Design Ltd.創建的圖表。)

通常被稱為"材料性質圖表"、"材料選擇圖表"、"氣泡圖表"或"Ashby圖表"(以Michael F. Ashby的名字命名,他開發了它們)。11

在圖1.12中,三個重要的工程材料族的包絡線被包括在內,並且在本節前面已經詳細討論過。這些如下:

彈性體——顯示類橡膠行為(高度彈性變形)的聚合物材料。

  天然材料——那些在自然界中存在的材料;例如,木材、皮革和軟木。

  泡沫材料——通常是聚合物材料,具有高孔隙率(包含大體積分數的小孔),通常用於緩衝和包裝。

這些氣泡圖表是在材料選擇過程中在工程和工業中使用的極為有用的工具。12當考慮材料時,工程師通常面臨競爭性目標(例如,輕重量和剛度),並且必須處於能夠評估可能的權衡的位置,以評估任何競爭性要求。通過使用適當的氣泡圖表可以證明對於權衡選擇的後果的洞察。這在Materials Selection for a Torsionally Stressed Cylindrical Shaft案例研究中(在本書和線上版本的第1和2章"案例研究"[可以在www.wiley.com/college/callister(學生配套網站)]中找到)以及"機械工程在線支援模組"文本中(在www.wiley.com/college/callister(學生配套網站))得到證明。

11M. F. Ashby, Materials Selection in Mechanical Design, 第5版, Butterworth-Heinemann, Oxford, 2016。

  12Granta Design (www.grantadesign.com) 提供了廣泛的性質數據、氣泡圖表和搜尋功能。

材料科學導論 1.4節

  材料的分類

File: subjects/材料科學導論/材料工程1-5.html
材料科學導論1.5

1.5 先進材料

用於高科技(或高技術)應用的材料有時被稱為先進材料。所謂高科技,我們指的是使用相對複雜和精密原理運作或發揮功能的裝置或產品,包括電子設備(手機、DVD播放器等)、電腦、光纖系統、高能量密度電池、能量轉換系統和飛行器。這些先進材料通常是性質已被強化的傳統材料,以及新開發的高性能材料。此外,它們可能是所有材料類型(例如,金屬、陶瓷、聚合物),並且通常價格昂貴。先進材料包括半導體、生物材料,以及我們可能稱之為未來材料(即智慧材料和奈米工程材料),我們接下來將討論這些。許多這些先進材料的性質和應用——例如,用於雷射、電池、磁性資訊儲存、液晶顯示器(LCD)和光纖的材料——也在後續章節中討論。

半導體

半導體具有介於電導體(即金屬和金屬合金)與絕緣體(即陶瓷和聚合物)之間的電性質——見圖1.8。此外,這些材料的電特性對微量雜質原子濃度的存在極為敏感,這些濃度可以在非常小的空間區域上受到控制。半導體使積體電路的出現成為可能,這在過去四十年間徹底革新了電子和電腦產業(更不用說我們的生活)。

生物材料

由於能夠替換患病和受傷身體部位的進展,我們的生命長度和品質正在被延長和改善。替換植入物是由生物材料構成的——無生命(即非活體)材料,這些材料以可靠且生理上可接受的方式與活組織相互作用,以滿意的方式發揮功能。也就是說,生物材料必須具有生物相容性——與它們在可接受的時間內接觸的身體組織和體液相容。生物相容材料在可接受的時間內既不能引發排斥反應,也不能產生生理上不可接受的反應或釋放亞臨界量的物質。因此,對材料施加相當嚴格的限制條件,以使它們具有生物相容性。適當的生物材料可以在本章前面討論的幾個材料類別中找到——即金屬、金屬合金、陶瓷、聚合物和複合材料。在本書的其餘部分,我們將提請讀者注意那些用於生物技術應用的材料。

在過去幾年中,新的和更好的生物材料的開發已經迅速加速;今天,這是"熱門"材料領域之一,並伴隨著許多新的、令人興奮的和高薪的就業機會。生物材料應用的例子包括關節(例如,髖關節、膝關節)和心臟瓣膜的置換、血管(血管)移植、骨折固定裝置、牙科修復以及新器官組織的生成。

智慧材料

智慧(或智能)材料是一組正在開發中的新型最先進材料,它們將對我們的許多技術產生重大影響。形容詞智慧暗示這些材料能夠感知環境中預定的變化並對這些變化作出反應——這些特徵也存在於生物體中。此外,這種智慧概念正被擴展到由智慧材料和傳統材料組成的複雜系統。

智慧材料系統的組成部分包括某種類型的感測器(檢測輸入訊號)和致動器(執行響應和適應功能)。致動器可能需要改變形狀、位置、自然頻率或機械特性以響應溫度、電場和/或磁場的變化。

致動器通常使用四種類型的材料:形狀記憶合金、壓電陶瓷、磁致伸縮材料和電流變/磁流變液。形狀記憶合金是一種金屬,在溫度改變時已經變形後會恢復其原始形狀(見第10.9節後面的"重要材料"框)。壓電陶瓷在施加電場(或電壓)時膨脹和收縮;相反地,當它們的尺寸改變時也會產生電場(見第18.25節)。磁致伸縮材料的行為類似於壓電陶瓷,只是它們對磁場有反應。此外,電流變和磁流變液是在施加電場和磁場時分別經歷黏度劇烈變化的液體。

材料/裝置採用作為感測器的包括壓電材料(包括一些聚合物)和微機電系統(MEMS;第13.10節)。

例如,一種智慧系統用於直升機以減少由旋轉旋翼葉片產生的空氣動力座艙噪音。插入葉片中的壓電感測器監測葉片應力和變形;來自這些感測器的回饋訊號被輸入到計算機控制的適應性裝置中,該裝置產生消除噪音的反噪音。

奈米材料

一個具有迷人性質和巨大技術前景的新材料類別是奈米材料,它可以是四種基本類型——金屬、陶瓷、聚合物或複合材料中的任何一種。然而,與這些其他材料不同,它們不是根據化學組成來區分的;而是根據它們的化學組成來區分的;相反,粒子尺寸決定特徵:也就是說,這些結構實體的尺寸在奈米(10-9 m)的數量級上——通常,少於100奈米(nm;相當於直徑約500個原子)。

在奈米材料發展之前,化學家和物理學家理解化學的一般程序是從研究大而複雜的結構開始,然後研究這些結構的基本構建塊,這些基本構建塊更小且更簡單。這種方法有時被稱為由上而下科學。然而,隨著掃描探針顯微鏡(第4.10節)的發展,它允許觀察單個原子和分子,現在可以從它們的原子級組成成分(一次一個原子或分子)設計和構建新結構(即"材料設計")。這種仔細排列原子的能力為開發其他不可能的機械、電、磁和其他性質提供了機會。我們稱這為由下而上方法,對這些材料性質的研究被稱為奈米科技。13

當粒子尺寸接近原子尺度時,物質呈現的某些物理和化學特性可能經歷劇烈變化。例如,在宏觀領域中不透明的材料在奈米尺度上可能變得透明;某些固體變成液體,化學穩定的材料變得可燃,而電絕緣體變成導體。此外,性質可能取決於奈米尺度領域中的尺寸。這些效應中的一些在起源上是量子力學的,而其他則與表面現象有關——位於粒子表面位點的原子比例隨著其尺寸減小而急劇增加。

由於這些獨特和不尋常的性質,奈米材料正在電子、生物醫學、運動、能源生產和其他工業應用中找到利基。本文討論了其中一些,包括以下:

汽車用催化轉換器(第4章重要材料框)

  奈米碳——富勒烯、碳奈米管和石墨烯(第13.10節)

  作為汽車輪胎強化材料的碳黑顆粒(第16.2節)

  奈米複合材料(第16.16節)

  用於硬碟驅動器的磁性奈米晶粒(第20.11節)

  在磁帶上儲存數據的磁性顆粒(第20.11節)

每當開發出新材料時,必須考慮其對人類和動物的潛在有害和毒理學相互作用。小奈米顆粒具有極大的表面積體積比,這可能導致高化學反應性。儘管奈米材料的安全性相對未經探索,但有人擔心它們可能被吸收到身體中,穿透皮膚、肺部和消化道,以相對較高的速率吸引,並且如果存在足夠的濃度,某些奈米材料將構成健康風險——例如對DNA的損害或促進肺癌。

11這些圖表的集合可以在以下網址找到:www.teachingresources.grantadesign.com/charts。

  12Granta Design的CES EduPack是一個優秀的軟體套件,用於使用這些氣泡圖表教授材料選擇在設計中的原理。

  13關於奈米科技更全面的討論,讀者可以參考:M. Wilson, K. Kannangara, G. Smith, M. Simmons和B. Raguse, Nanotechnology, Basic Science and Emerging Technologies, Chapman & Hall/CRC, Boca Raton, FL, 2002。

材料科學導論 1.5節

  先進材料

File: subjects/材料科學導論/材料工程1-6.html
材料科學導論1.6

1.6 現代材料的需求

儘管在過去幾年中,材料科學與工程學科已經取得了巨大進展,但技術挑戰仍然存在,包括開發更加精密和特化的材料,以及考慮材料生產的環境影響。對這些議題進行一些評論是適當的,以便從這個角度來總結這個觀點。

當今許多重要的技術部門涉及能源。人們認識到需要尋找新的和經濟的能源來源,特別是可再生能源,並更有效地使用現有資源。材料無疑將在這些發展中發揮重要作用——例如,太陽能直接轉換為電能,以及電池採用一些相當複雜和昂貴的材料。為了確保可行的技術,在這種轉換過程中高效的材料需要以較低的成本開發。

結合改進的太陽能電池材料,還有一個顯著的需求是開發新的電池材料,這些材料能提供比目前可用的更高的電能儲存密度。目前的尖端技術使用鋰離子電池;這些電池提供相對較高的儲存密度,但也存在一些技術挑戰。

大量的能源涉及運輸。減少運輸載具(汽車、飛機、火車等)的重量,以及提高引擎運作溫度,將提高燃料效率。需要開發新的高強度、低密度結構材料,以及具有更高溫度能力的引擎組件材料。

氫燃料電池是另一種非常有吸引力且可行的能量轉換技術,目前正處於發展初期且不污染環境。它剛開始在電子設備的電池中實施,並有望作為汽車的動力裝置。仍需要開發新材料以提高燃料電池的效率,也需要開發用於催化劑的新材料來用於氫的生產。

核能具有一定的前景,但解決許多必要問題的方案仍然存在,包括燃料、圍阻結構的材料,以及放射性廢料的處置設施。

此外,環境品質取決於我們控制空氣和水污染的能力。污染控制技術採用各種材料。此外,材料加工和精煉方法需要改進,以便它們產生更少的環境退化——也就是說,更少的污染和更少的景觀破壞,來自原料的開採。此外,在某些材料製造過程中會產生有毒物質,並且必須考慮其處置對環境的影響。

我們使用的許多材料來自不可再生的資源——也就是說,無法再生的資源,包括大多數聚合物,其主要原料是石油和天然氣。這些不可再生資源正逐漸耗盡,這需要(1)發現額外的儲備,(2)開發對環境影響較小的新材料,具有相當性質,和/或(3)增加回收努力和開發新的回收技術。作為經濟生產和生態因素的結果,考慮材料相對於整體製造過程的"從搖籃到墳墓"生命週期變得越來越重要。

材料科學家和工程師在這些角色中所扮演的作用,以及其他環境和社會問題,在第22章中有更詳細的討論。

14Richard Feynman在1959年美國物理學會演講中提出了一個關於奈米工程材料可能性的傳奇性和預言性建議,演講題為"There's Plenty of Room at the Bottom"。

摘要

材料科學與工程

• 材料的六種不同性質分類決定了它們的適用性:機械、電、熱、磁、光學和劣化性質。

  • 材料科學中一個重要的關係是材料性質對其結構要素的依賴性。所謂結構,我們指的是材料的內部組成成分是如何排列的。就維度(以及逐漸增加)而言,結構要素包括次原子、原子、奈米尺度、微觀和巨觀。

• 關於材料的設計、生產和利用,有四個要素需要考慮——加工、結構、性質和性能。材料的性能取決於其性質,而性質反過來又是其結構的函數;結構是(或由)材料加工方式決定的。這四個要素之間的相互關係有時被稱為材料科學與工程的中心範式。

  • 材料選擇的三個重要標準是材料將受到的使用條件、在操作期間材料性質的任何劣化,以及製造件的經濟性或成本。

材料的分類

• 根據化學和原子結構,材料被分為三個一般類別:金屬(金屬元素)、陶瓷(金屬與非金屬元素之間的化合物)和聚合物(由碳、氫和其他非金屬元素組成的化合物)。此外,複合材料由至少兩種不同的材料類型組成。

先進材料

• 另一類材料是用於高科技應用的先進材料,包括半導體(具有介於導體和絕緣體之間的電導率)、生物材料(必須與身體組織相容)、智慧材料(那些以預定方式感知並響應其環境變化的材料)和奈米材料(那些具有奈米級結構特徵的材料,其中某些可能在原子/分子級別上設計)。

材料科學導論 1.6節

  現代材料的需求

File: subjects/材料科學導論/材料工程2-10.html
材料科學導論2.10

2.10 鍵結類型—材料分類關聯

在本章前面的討論中，已經在鍵結類型和材料分類之間建立了一些關聯——即離子鍵結（陶瓷）、共價鍵結（聚合物）、金屬鍵結（金屬）和凡得瓦鍵結（分子固體）。我們在圖2.25b所示的材料類型四面體中總結了這些關聯——圖2.25a的鍵結四面體，在其上疊加了每種四種材料分類所代表的鍵結位置/區域。11還包括那些具有混合鍵結的材料：金屬間化合物和半金屬。陶瓷的混合離子-共價鍵結也被註明。此外，半導體材料的主要鍵結類型是共價，但有離子成分的可能性。

11儘管聚合物分子中的大多數原子是共價鍵結的，但通常存在一些凡得瓦鍵結。我們選擇不包括聚合物的凡得瓦鍵結，因為它們（凡得瓦鍵結）是分子間（即分子之間）而非分子內（在分子內），並且不是主鍵結類型。

摘要

原子中的電子

• 兩種原子模型是波耳和波動力學。波耳模型假設電子是在離散路徑上繞原子核運行的粒子，而在波動力學中，我們將它們視為波狀，並根據機率分佈來處理電子位置。

  • 電子的能量是量子化的——也就是說，只允許特定的能量值。

  • 四個電子量子數是n、l、ml和ms。它們分別指定電子軌域大小、軌域形狀、電子軌域數量和自旋動量。

  • 根據包立不相容原理，每個電子態最多只能容納兩個電子，且它們必須具有相反的自旋。

週期表

• 週期表中每一欄（或族）中的元素都具有獨特的電子組態。例如：

  0族元素（惰性氣體）具有填滿的電子殼層。

  IA族元素（鹼金屬）比填滿的電子殼層多一個電子。

鍵結力與能量

• 鍵結力和鍵結能量根據式2.5a和2.5b彼此相關。

  • 兩個原子或離子的吸引、排斥和淨能量取決於原子間距離，如圖2.10b的示意圖所示。

主原子間鍵結

• 對於離子鍵結，帶電離子是通過價電子從一種原子類型轉移到另一種原子類型而形成的。

  • 當鍵結是共價時，相鄰原子之間存在價電子的共享。

  • 某些共價鍵結的電子軌域可能重疊或混成。在碳中討論了s和p軌域混成形成sp3和sp2軌域。這些混成軌域的組態也被註明。

  • 對於金屬鍵結，價電子形成均勻分散在金屬離子核心周圍的「電子海」，並作為它們的黏合劑。

次級鍵結或凡得瓦鍵結

• 相對較弱的凡得瓦鍵結是由電偶極之間的吸引力產生的，這些偶極可能是誘導的或永久的。

  • 對於氫鍵結，當氫與非金屬元素（如氟）共價鍵結時，會形成高度極性的分子。

混合鍵結

• 除了凡得瓦鍵結和三種主要鍵結類型外，還存在共價-離子、共價-金屬和金屬-離子混合鍵結。

  • 兩個元素（A和B）之間鍵結的離子性百分比（%IC）取決於它們的電負度（X）根據式2.16。

鍵結類型—材料分類關聯

• 注意到鍵結類型和材料類別之間的關聯：

  聚合物—共價

  金屬—金屬

  陶瓷—離子/混合離子-共價

  分子固體—凡得瓦

  半金屬—混合共價-金屬

  金屬間化合物—混合金屬-離子

方程式總結

方程式編號	方程式	求解項目	

2.5a	E = ∫ F dr	兩個原子之間的位能	

2.5b	F = dE/dr	兩個原子之間的力	

2.9	EA = −A/r	兩個原子之間的吸引能	

2.11	ER = B/rn	兩個原子之間的排斥能	

2.13	FA = 1/(4πε0r2) (|Z1|e)(|Z2|e)	兩個孤立離子之間的吸引力	

2.16	%IC = {1 − exp[−(0.25)(XA − XB)2]} × 100	離子性百分比	

符號列表

符號	意義	

A, B, n	材料常數	

E	兩個原子/離子之間的位能	

EA	兩個原子/離子之間的吸引能	

ER	兩個原子/離子之間的排斥能	

e	電子電荷	

ε0	真空介電常數	

F	兩個原子/離子之間的力	

r	兩個原子/離子之間的分離距離	

XA	化合物BA中電負度較大元素的電負度值	

XB	化合物BA中電正性較大元素的電負度值	

Z1, Z2	離子1和2的價數	

重要術語和概念

原子質量單位（amu）

  原子序（Z）

  原子量（A）

  波耳原子模型

  鍵結能量

  庫侖力

  共價鍵結

  偶極（電）

  電子組態

  電負性

  電子態

  電正性

  基態

  氫鍵

  離子鍵結

  同位素

  金屬鍵結

  莫耳

  包立不相容原理

  週期表

  極性分子

  主鍵結

  量子力學

  量子數

  次級鍵結

  價電子

  凡得瓦鍵結

  波動力學模型

註：在每一章中，重要術語和概念部分列出的大多數術語都在詞彙表中定義，該詞彙表緊接在附錄E之後。其他術語非常重要，足以在正文的完整討論中得到保證，可以在目錄或索引中找到。

材料科學導論 2.10節

  鍵結類型—材料分類關聯

File: subjects/材料科學導論/材料工程2-3.html
2-3材料科學導論

2-3材料科學導論

  原子模型與量子力學基礎

下載PDF

原子模型

在十九世紀後期，人們認識到固體中涉及電子的許多現象無法用古典力學來解釋。隨之而來的是建立了一套原理和定律來控制原子和亞原子實體系統，這些原理和定律被稱為量子力學。理解電子在原子和結晶固體中的行為必然涉及量子力學概念的討論。然而，詳細探討這些原理超出了本教科書的範圍，這裡只給出非常表面和簡化的處理。

量子力學的一個早期分支是簡化的波爾原子模型，在這個模型中，假設電子圍繞原子核在離散的軌道中旋轉，任何特定電子的位置在其軌道方面或多或少地被明確定義。這個原子模型在圖2.1中表示。

另一個重要的量子力學原理規定電子的能量是量化的——也就是說，電子只被允許具有特定的能量值。電子可以改變能量，但在這樣做時，它必須做一個量子跳躍，要麼跳到一個允許的更高能量（伴隨能量的吸收），要麼跳到一個更低的能量（伴隨能量的發射）。通常，將這些允許的電子能量視為與能級或狀態相關是方便的。這些狀態不隨能量連續變化——也就是說，相鄰的狀態被有限的能量分開。例如，波爾氫原子的允許狀態在圖2.2a中表示。這些能量被視為負值，而零參考是未束縛或自由電子。當然，與氫原子相關的單個電子只填充這些狀態中的一個。

因此，波爾模型代表了描述原子中電子的早期嘗試，從位置（電子軌道）和能量（量化能級）兩個方面來描述。

波爾模型最終被發現有一些重大限制，因為它無法解釋涉及電子的幾個現象。通過波機械模型達成了解決方案，在這個模型中，電子被認為表現出波狀和粒子狀特性。在這個模型中，電子不再被視為在離散軌道中運動的粒子；相反，位置被認為是電子在原子核周圍各個位置的機率。換句話說，位置是通過機率分佈或電子雲來描述的。圖2.3比較了氫原子的波爾模型和波機械模型。在本教科書的過程中使用了這兩個模型；選擇取決於哪個模型允許最簡單的解釋。

量子數

在波力學中，原子中的每個電子都由四個參數特徵化，稱為量子數。電子機率密度（或軌道）的大小、形狀和空間取向由這些量子數中的三個指定。此外，波爾能級分離成電子子殼層，量子數決定每個子殼層內的狀態數。殼層由主量子數 n 指定，它可以取從一開始的整數值；有時這些殼層用字母 K、L、M、N、O 等來表示，分別對應於 n = 1、2、3、4、5 等，如表2.1所示。還要注意的是，這個量子數與波爾模型有關。這個量子數與電子軌道的大小（或其與核的平均距離）相關。

第二個（或方位角）量子數 l 指定子殼層。l 的值受 n 的大小限制，可以取從 l = 0 到 l = (n-1) 的整數值。每個子殼層用與 l 值相關的小寫字母——s、p、d 或 f——表示，如下所示：

l值	字母表示	

0	s	

1	p	

2	d	

3	f	

此外，電子軌道形狀取決於 l。例如，s軌道是球形的並以原子核為中心（圖2.4）。p子殼層有三個軌道（如下所述）；每個軌道都有一個啞鈴形的節面（圖2.5）。這三個軌道的軸彼此垂直，類似於 x-y-z 座標系；因此，將這些軌道標記為 px、py 和 pz 是方便的（見圖2.5）。d子殼層的軌道配置更複雜，這裡不討論。

每個子殼層的電子軌道數由第三個（或磁性）量子數 ml 決定；ml 可以取 -l 和 +l 之間的整數值，包括0。當 l = 0 時，ml 只能有0的值，因為 +0 和 -0 是相同的。這對應於 s 子殼層，它只能有一個軌道。此外，對於 l = 1，ml 可以取 -1、0 和 +1 的值，三個 p 軌道是可能的。類似地，可以顯示出d子殼層有五個軌道，f子殼層有七個軌道。在沒有外部磁場的情況下，每個子殼層內的所有軌道在能量上是相同的。然而，當施加磁場時，這些子殼層狀態分裂，每個軌道呈現稍微不同的能量。表2.1呈現了 n、l 和 ml 量子數值和關係的總結。

與每個電子相關的是一個自旋磁矩，它必須向上或向下取向。與這個自旋磁矩相關的是第四個量子數 ms，它有兩個可能值：+1/2（自旋向上）和 -1/2（自旋向下）。

因此，波爾模型被波力學進一步完善，其中三個新量子數的引入導致每個殼層內的電子子殼層。在這個基礎上比較這兩個模型在圖2.2a和2.2b中對氫原子進行了說明。

使用波機械模型的各種殼層和子殼層的完整能級圖顯示在圖2.6中。圖中的幾個特徵值得注意。首先，主量子數越小，能級越低；例如，1s狀態的能量小於2s狀態，而2s狀態又小於3s。其次，在每個殼層內，子殼層能級隨 l 量子數的值增加而增加。例如，3d狀態的能量比3p大，而3p又比3s大。最後，在一個殼層的狀態與相鄰殼層的狀態之間可能存在能量重疊，這在 d 和 f 狀態中尤其明顯；例如，3d狀態的能量通常比4s大。

電子構型

前面的討論主要涉及電子狀態——電子允許的能量值。為了確定這些狀態被電子填充的方式，我們使用包立排斥原理，這是另一個量子力學概念，它規定每個電子狀態最多只能容納兩個電子，而且必須具有相反的自旋。因此，s、p、d 和 f 子殼層可以分別容納總共2、6、10和14個電子；表2.1的右欄注明了前四個殼層中每個軌道可能占據的最大電子數。

當然，原子中並非所有可能的狀態都被電子填充。對於大多數原子，電子填充電子殼層和子殼層中最低可能的能量狀態，兩個電子具有相反的自旋佔據每個狀態。鈉原子的能量結構在圖2.7中示意性表示。當所有電子按照前述限制占據最低可能能量時，原子被稱為處於基態。然而，電子向更高能量狀態的躍遷是可能的，如第18章和第21章所討論的。原子的電子構型或結構表示這些狀態被填充的方式。在常規表示法中，每個子殼層中的電子數通過殼層-子殼層標記後的上標表示。例如，氫、氦和鈉的電子構型分別為1s¹、1s²和1s²2s²2p⁶3s¹。表2.2列出了一些更常見元素的電子構型。

在此時，關於這些電子構型的評論是必要的。首先，價電子是那些占據最外殼層的電子。這些電子極其重要；如將要看到的，它們參與原子之間的結合形成原子和分子聚合體。此外，許多固體的物理和化學性質都基於這些價電子。

另外，一些原子具有所謂的穩定電子構型——也就是說，最外層或價電子殼層內的狀態完全被填滿。通常，這對應於最外殼層僅s和p狀態被總共八個電子佔據，如氖、氬和氪原子；一個例外是氦，它只包含兩個1s電子。這些元素（Ne、Ar、Kr和He）是惰性或稀有氣體，它們在化學上實際上是不反應的。一些具有未填滿價殼層的元素原子通過獲得或失去電子來假設穩定的電子構型，通過與其他原子形成帶電離子或通過與其他原子共享電子來實現。這是一些化學反應的基礎，也是固體中原子結合的基礎，如第2.6節所解釋的。

File: subjects/材料科學導論/材料工程2-4.html
2-4材料科學導論

2-4材料科學導論

  週期表與元素性質

下載PDF

週期表與元素分類

所有元素都已根據電子構型在週期表（圖2.8）中進行分類。在這裡，元素按原子序遞增的順序排列在七個水平行中，稱為週期。這種排列使得排列在給定列或族中的所有元素具有相似的價電子結構，以及化學和物理性質。這些性質在每個週期的水平方向和每列的垂直方向逐漸變化。

位於第0族，即最右邊一族的元素是惰性氣體，它們具有填滿的電子殼層和穩定的電子構型。第VIIA族和第VIA族元素分別缺少一個和兩個電子，無法具有穩定的結構。第VIIA族元素（F、Cl、Br、I和At）有時被稱為鹵素。鹼金屬和鹼土金屬（Li、Na、K、Be、Mg、Ca等）分別標記為第IA族和第IIA族，分別具有比穩定結構多一個和兩個電子。三個長週期中的元素，第IIIB族到第IIB族，被稱為過渡金屬，它們具有部分填充的d電子狀態，在某些情況下，在下一個更高能量殼層中還有一個或兩個電子。第IIIA族、第IVA族和第VA族（B、Si、Ge、As等）表現出金屬和非金屬之間的中等特性，這是由於它們的價電子結構所致。

從週期表可以看出，大多數元素實際上屬於金屬分類。這些有時被稱為電正性元素，表示它們能夠放棄少數價電子而成為帶正電的離子。此外，位於表右側的元素是電負性的——也就是說，它們容易接受電子形成帶負電的離子，或者有時它們與其他原子共享電子。圖2.9顯示了分配給排列在週期表中的各種元素的電負性值。作為一般規則，電負性從左到右和從下到上增加。如果原子的外層殼層幾乎被填滿，並且如果它們離原子核較「不被遮蔽」（即更接近），原子更可能接受電子。

元素的物理性質

除了化學行為外，元素的物理性質也趨向於隨週期表中的位置系統性地變化。例如，位於表中心的大多數金屬（第IIIB族到第IIB族）是相對良好的電和熱導體；非金屬通常是電絕緣體和熱絕緣體。在機械方面，金屬元素表現出不同程度的延展性——在不斷裂的情況下被塑性變形的能力（例如，被軋製成薄片的能力）。大多數非金屬要麼是氣體或液體，要麼在固態下本質上是脆性的。此外，對於第IVA族元素[C（鑽石）、Si、Ge、Sn和Pb]，電導率隨著我們向下移動這一列而增加。第VB族金屬（V、Nb和Ta）具有非常高的熔點，這些熔點隨著向下移動這一列而增加。

應該注意的是，在週期表內的性質變化並不總是這種一致性。物理性質以或多或少規律的方式變化；然而，當一個人跨越一個週期或向下移動一個族時，會有一些相當突然的變化。

File: subjects/材料科學導論/材料工程2-5.html
2-5材料科學導論

2-5材料科學導論

  原子間作用力與結合

下載PDF

原子間作用力

理解許多材料物理性質的關鍵在於了解將原子結合在一起的原子間作用力。也許原子結合的原理最好透過考慮兩個孤立原子從無限遠分離處相互接近時的相互作用來說明。在大距離時，相互作用是可忽略的，因為原子相距太遠而無法相互影響；然而，在小分離距離時，每個原子對其他原子施加力。這些力有兩種類型，吸引力（FA）和排斥力（FR），每種力的大小取決於分離或原子間距離（r）；圖2.10a是FA和FR相對於r的示意圖。吸引力FA的起源取決於兩原子間存在的特定結合類型，稍後將討論。排斥力來自兩個原子的帶負電電子雲之間的相互作用，並且只有在r的小值處才重要，當兩個原子的外電子殼層開始重疊時（圖2.10a）。

兩原子間的淨力FN僅僅是吸引力和排斥力組件的總和；即：

FN = FA + FR  (2.3)

這也是原子間分離的函數，如圖2.10a中所繪製的。當FA和FR在大小上相等但符號相反時，沒有淨力——即：

FA + FR = 0  (2.4)

存在平衡狀態。兩原子的中心仍然被平衡間距r0分離，如圖2.10a所示。對於許多原子，r0大約為0.3 nm。一旦處於這個位置，任何嘗試將兩個原子進一步分開的努力都會被吸引力抵消，而將它們推得更近則會被增加的排斥力所阻止。

勢能與結合能

有時使用兩原子間的勢能而不是力更為方便。在數學上，能量（E）和力（F）的關係為：

E = ∫ F dr  (2.5a)

對於原子系統：

EN = ∫r∞ FN dr  (2.6)

= ∫r∞ FA dr + ∫r∞ FR dr  (2.7)

= EA + ER  (2.8a)

其中EN、EA和ER分別是兩個孤立和相鄰原子的淨、吸引和排斥能量。

圖2.10b繪製了兩原子的吸引、排斥和淨勢能作為原子間分離的函數。根據方程2.8a，淨曲線是吸引和排斥曲線的總和。淨能量曲線中的最小值對應於平衡間距r0。此外，這兩個原子的結合能E0對應於這個最小點的能量（也顯示在圖2.10b中）；它表示將這兩個原子分離到無限遠距離所需的能量。

結合能對材料性質的影響

雖然前面的處理涉及僅涉及兩個原子的理想情況，但對於固體材料存在類似但更複雜的條件，因為必須考慮原子間的力和能量相互作用。儘管如此，類似於上述E0的結合能可能與每個原子相關。這種結合能的大小和能量-原子間分離曲線的形狀因材料而異，它們都取決於原子結合的類型。此外，許多材料性質取決於E0、曲線形狀和結合類型。

例如，具有大結合能的材料通常也具有高熔點；在室溫下，對於大結合能形成固體物質，而對於小能量，氣態是有利的；當能量是中等大小時，液體占主導地位。此外，如第6章所討論的，材料的機械剛度（或彈性模量）取決於其力-原子間分離曲線的形狀（圖6.7）。在曲線上r = r0位置處相對剛性材料的斜率將相當陡峭；對於更靈活的材料，斜率較淺。此外，材料在加熱時膨脹或在冷卻時收縮的程度（即其線性熱膨脹係數）與其E-r曲線的形狀有關（見第19.3節）。深而窄的「槽」通常出現在具有大結合能的材料中，通常與低熱膨脹係數和溫度變化時相對較小的尺寸變化相關。

主要結合類型

在固體中發現三種不同類型的主要或化學結合——離子型、共價型和金屬型。對於每種類型，結合都必然涉及價電子；此外，結合的性質取決於組成原子的電子結構。一般來說，這三種結合類型中的每一種都來自原子趨向於採用穩定電子結構（如惰性氣體的穩定電子結構）的傾向，通過完全填充最外層電子殼層。

在許多固體材料中還發現次級或物理力和能量；它們比主要力弱，但仍然影響某些材料的物理性質。接下來的章節將解釋幾種主要和次級原子間結合。

File: subjects/材料科學導論/材料工程2-7.html
材料科學導論2.7

2.7 次級鍵結或凡得瓦鍵結

次級鍵結（secondary bonding）或凡得瓦鍵結（van der Waals bonding）與主鍵結或化學鍵結相比較為微弱；鍵結能量範圍約為4至30 kJ/mol。次級鍵結存在於幾乎所有原子或分子之間，但若存在三種主要鍵結類型的任何一種，其存在可能會被掩蓋。次級鍵結的證據來自惰性氣體，這些氣體具有穩定的電子結構。此外，次級（或分子間）鍵結是使彼此相鄰的原子或原子團之間產生可能的鍵結，而這些原子或原子團本身是由主要（或分子內）離子鍵或共價鍵結合在一起的。

次級鍵結力源自於原子或分子的偶極（dipoles）。本質上，當存在正電荷與負電荷部分的某種分離時，原子偶極就會存在。鍵結是由一個偶極的正端與相鄰偶極的負區之間的庫侖吸引力所產生的，如圖2.20所示。偶極相互作用發生於誘導偶極之間、誘導偶極與極性分子（具有永久偶極）之間，以及極性分子之間。氫鍵結（Hydrogen bonding），一種特殊類型的次級鍵結，存在於某些含有氫原子作為組成成分之一的分子之間。接下來將簡要討論這些鍵結機制。

圖2.20 兩個偶極之間凡得瓦鍵結的示意圖

WileyPLUS

  教學影片：鍵結

  什麼是偶極？

波動誘導偶極鍵結

偶極可能在通常為電性中性的原子或分子中被創造或誘導出來——也就是說，電子的整體空間分佈相對於帶正電的原子核是對稱的，如圖2.21a所示。所有原子都經歷持續的振動運動，該運動可以瞬間且短暫地擾亂某些原子或分子的電性對稱性，並創造出小型電偶極。其中一個偶極可以反過來在相鄰分子或原子的電子分佈中產生位移，進而誘導第二個偶極也成為偶極，然後與第一個偶極弱結合（圖2.21b）；這是凡得瓦鍵結的一種類型。這些吸引力是暫時性的，並隨時間波動，可能存在於大量原子或分子之間。

某些惰性氣體的液化，以及在某些情況下，電性中性和對稱分子（如H₂和Cl₂）的凝固，都是因為這種類型的鍵結而實現的。在所有可能的分子間鍵結中，誘導偶極鍵結是最弱的；這些材料的熔點和沸點極低。表2.3中列出了氬、氪、甲烷和氯的鍵結能量和熔點溫度。

極性分子-誘導偶極鍵結

由於正電荷區和負電荷區的不對稱排列，某些分子中存在永久偶極矩；這類分子被稱為極性分子（polar molecules）。圖2.22a示意性地表示了氯化氫分子；永久偶極矩是由與HCl分子的氫端和氯端分別相關聯的淨正電荷和負電荷產生的。

圖2.21 示意性表示：(a) 電性對稱原子；(b) 電偶極如何誘導電性對稱原子/分子成為偶極——也是偶極之間的凡得瓦鍵結

圖2.22 示意性表示：(a) 氯化氫分子（偶極）；(b) HCl分子如何誘導電性對稱原子/分子成為偶極——也是這些偶極之間的凡得瓦鍵結

極性分子也可以在相鄰的非極性分子中誘導偶極，並且在兩個分子之間形成鍵結，這是由於這兩個分子之間的吸引力所致；此鍵結方案如圖2.22b所示意性表示。此外，此鍵結的強度大於波動誘導偶極的強度。

永久偶極鍵結

庫侖力也存在於相鄰的極性分子之間，如圖2.20所示。相關的鍵結能量顯著大於涉及誘導偶極的鍵結。

最強的次級鍵結類型是氫鍵，是一種特殊類型的極性分子鍵結。它發生在氫與氟（如HF）、氧（如H₂O）或氮（如NH₃）共價鍵結的分子之間。對於每個H—F、H—O或H—N鍵結，單個氫電子與另一個原子共享。因此，氫端的分子本質上是帶正電的裸露質子，不受電子屏蔽。此高度正電性的分子末端能夠以強大的吸引力與相鄰分子的負端產生力，如圖2.23中HF的示意圖所示。實際上，這個單一質子在兩個帶負電的原子之間形成橋樑。氫鍵的強度通常大於其他類型的次級鍵結，可能高達51 kJ/mol，如表2.3所示。鑑於氟化氫、氨和水的低分子量，其熔點和沸點溫度異常高，這是氫鍵結的結果。

WileyPLUS

  教學影片：鍵結

  離子鍵、共價鍵、金屬鍵和凡得瓦鍵之間有什麼區別？

儘管與次級鍵結相關的能量很小，但它們仍然涉及許多自然現象和我們日常使用的許多產品。物理現象的例子包括：一種物質在另一種物質中的溶解、表面張力和毛細作用、蒸氣壓、揮發性和黏度。利用這些現象的常見應用包括：黏著劑（adhesives）——凡得瓦鍵結在兩個表面之間形成，使它們彼此黏附（如本章開頭所討論）；界面活性劑（surfactants）——降低液體表面張力的化合物，存在於肥皂、清潔劑和發泡劑中；乳化劑（emulsifiers）——當添加到兩種不能混合的材料（通常是液體）時，允許一種材料的顆粒懸浮在另一種材料中的物質（常見的乳化液包括防曬乳、沙拉醬、牛奶和美乃滋）；以及乾燥劑（desiccants）——與水分子形成氫鍵的材料（並從密閉容器中去除水分——例如，包裝商品紙箱中經常發現的小包裝）；最後，聚合物的強度、剛度和軟化溫度在某種程度上取決於在鏈分子之間形成的次級鍵結。

圖2.23 氟化氫（HF）中氫鍵結的示意性表示

重要材料 2.1

  水（其凍結時的體積膨脹）

在凍結時（即從液體冷卻轉變為固體時），大多數物質會經歷密度增加（或相應地，體積減少）。一個例外是水，它在凍結時表現出反常且熟悉的膨脹——大約9%的體積膨脹。這種行為可以基於氫鍵結來解釋。每個H₂O分子有兩個可以與氧原子鍵結的氫原子；此外，它的單一O原子可以與其他H₂O分子的兩個氫原子鍵結。因此，在固態冰中，每個水分子參與四個氫鍵結，如圖2.24a的三維示意圖所示；此處，氫鍵結由虛線表示，每個水分子有4個最近鄰水分子。這是一個相對開放的結構——也就是說，分子不是緊密堆積在一起的——因此，密度相對較低。熔化後，這種結構部分被破壞，使得水分子更緊密地堆積在一起（圖2.24b）——在室溫下，最近鄰水分子的平均數量增加到約4.5；這導致密度增加。

此反常凍結現象的後果很熟悉；解釋了為什麼冰山漂浮；為什麼在寒冷氣候中需要在汽車的冷卻系統中添加防凍劑（以防止引擎缸體破裂）；以及為什麼凍融循環會破壞街道路面並導致坑洞形成。

圖2.24 水（H₂O）分子在(a)固態冰和(b)液態水中的排列

[圖片：一個澆水罐沿側板——底板接縫處破裂。在寒冷的夜晚，留在罐中的水結冰並膨脹，導致破裂。]

材料科學導論 2.7節

  次級鍵結或凡得瓦鍵結

File: subjects/材料科學導論/材料工程2-9.html
材料科學導論2.9

2.9 分子

許多常見的分子是由強共價鍵結合在一起的原子團所組成，包括元素雙原子分子（F2、O2、H2等），以及大量的化合物（H2O、CO2、HNO3、C6H6、CH4等）。在凝聚態液體和固體狀態中，分子之間的鍵結是較弱的次級鍵結。因此，分子材料具有相對低的熔點和沸點溫度。大多數由少數原子組成的小分子材料，在常溫或環境溫度和壓力下是氣體。然而，許多現代聚合物作為分子材料，由極大的分子所組成，以固體形式存在；它們的某些性質強烈依賴於凡得瓦和氫次級鍵結的存在。

材料科學導論 2.9節

  分子

File: subjects/材料科學導論/材料工程3-1.html
材料科學導論3.1

3.1 緒論

第2章主要關注各種類型的原子鍵結，這些鍵結是由個別原子的電子結構所決定的。本討論將深入探討材料結構的下一個層次，特別是原子在固態中可能採取的一些排列方式。在此架構內，引入了結晶性和非結晶性的概念。對於結晶固體，晶體結構的概念以單位晶胞的形式呈現。接著詳細介紹金屬中發現的三種常見晶體結構，以及表達晶體學點、方向和平面的方案。還考慮了單晶、多晶材料和非晶材料。本章的另一節簡要描述了如何使用X射線繞射技術實驗性地確定晶體結構。

材料科學導論 3.1節

  緒論

File: subjects/材料科學導論/材料工程3-10.html
材料科學導論 3.10 晶體學平面

3.10 晶體學平面

晶體結構中平面的方位以類似的方式表示。同樣地，單位晶胞被選為基礎，三軸座標系統如圖3.5所示。除六方晶系外的所有晶系中，晶體學平面均以三個米勒指數（Miller indices）表示為 (hkl)。任何兩個相互平行的平面均為等效平面，並具有相同的指數。確定 h、k 和 l 指數的程序如下：

若該平面通過所選的原點，則必須在單位晶胞內透過適當的平移構造另一個平行平面，或在另一個單位晶胞的角落建立新的原點。8

此時，晶體學平面與三個軸的相交點或與三個軸平行的情況被確定（參考座標系統的原點）。這些與 x、y 和 z 軸的截距將分別被標記為 A、B 和 C。9

取這些數字的倒數。平行於某軸的平面被認為具有無限大的截距，因此指數為零。

然後將截距的倒數根據（即乘以）各自的 a、b 和 c 晶格參數進行規範化。即：

a/A  b/B  c/C

如有必要，透過乘以或除以公因數，將這三個數字轉換為最小整數組。10

最後，將整數指數（不以逗號分隔）括在括號中，即：(hkl)。h、k 和 l 整數分別對應於 x、y 和 z 軸的規範化截距倒數。

總結來說，h、k 和 l 指數可使用以下方程式確定：

h = na/A  (3.13a)

  k = nb/B  (3.13b)

  l = nc/C  (3.13c)

在這些表達式中，n 是將 h、k 和 l 化為整數所需的因數。

位於原點負側的截距以橫槓或負號標示在適當的指數上方。此外，反轉所有指數的方向會指定另一個與原點對側且距離相等的平行平面。圖3.10中表示了幾個低指數平面。

8選擇新原點時，建議採用以下程序：

  若與原點相交的晶體學平面位於單位晶胞的某一面上，則將原點沿與該平面相交的軸平行移動一個單位晶胞距離。

  若與原點相交的晶體學平面通過單位晶胞的某一軸，則將原點沿其他兩軸之一平行移動一個單位晶胞距離。

  對於所有其他情況，將原點沿三個單位晶胞軸中的任一軸平行移動一個單位晶胞距離。

9這些截距點是晶格位置座標，其值使用第3.8節中概述的程序確定。

10有時不進行指數簡化（例如，對於第3.16節中描述的X射線繞射研究）；例如，(002)不簡化為(001)。此外，對於陶瓷材料，簡化指數平面的離子排列可能與未簡化平面不同。

圖3.10 說明

  圖3.10展示了一系列 (a) (001)、(b) (110) 和 (c) (111) 晶體學平面的表示。

立方晶體的一個有趣且獨特的特性是，具有相同指數的平面和方向彼此垂直；然而，對於其他晶系，具有相同指數的平面和方向之間沒有簡單的幾何關係。

例題 3.10

  平面（米勒）指數的確定

  確定附圖 (a) 中所示平面的米勒指數。

解答

  由於平面通過所選的原點 O，因此必須在相鄰單位晶胞的角落選擇新的原點。在選擇此新單位晶胞時，我們沿 y 軸平行移動一個單位晶胞距離，如圖 (b) 所示。因此 x'-y'-z' 是新的座標軸系統，其原點位於 O'。由於此平面與 x' 軸平行，其截距為 ∞a，即 A = ∞a。此外，從圖 (b) 可知，與 y 和 z' 軸的截距如下：

B = −b  C = c/2

現在可以使用方程式3.13a–3.13c來確定 h、k 和 l 的值。此時，讓我們選擇 n 的值為1。因此，

h = na/A = 1a/∞a = 0

k = nb/B = 1b/(−b) = −1

l = nc/C = 1c/(c/2) = 2

最後，將0、−1和2這些指數括在括號中，得出(012)作為此方向的標記。11

此程序總結如下：

x	y	z	

截距 (A, B, C)	∞a	−b	c/2	

計算 h, k, 和 l 的值
(方程式 3.13a–3.13c)	h = 0	k = −1	l = 2	

括號表示	(012)	

例題 3.11

  指定晶體學平面的構造

  在下列單位晶胞中構造一個(101)平面。

解答

  為解決此問題，以相反順序執行前例中使用的程序。對於此(101)方向，

h = 1

  k = 0

  l = 1

使用這些 h、k 和 l 指數，我們要使用重新排列形式的方程式3.13a–3.13c來求解 A、B 和 C 的值。取 n 的值為1（因為這三個米勒指數均為整數）得到：

A = na/h = (1)(a)/1 = a

B = nb/k = (1)(b)/0 = ∞b

C = nc/l = (1)(c)/1 = c

因此，此(101)平面與 x 軸相交於 a（因為 A = a），與 y 軸平行（因為 B = ∞b），並與 z 軸相交於 c。在圖 (b) 所示的單位晶胞上，標示了此平面截距的位置。

唯一與 y 軸平行並與 x 和 z 軸在軸向座標 a 和 c 處相交的平面，如圖 (c) 所示。

請注意，參考單位晶胞的晶體學平面表示是用線條畫出來表示此平面與單位晶胞面（或這些面的延伸）的相交。以下指南有助於表示晶體學平面：

如果 h、k 和 l 指數中有兩個為零[如(100)]，則該平面將平行於單位晶胞的一個面（見圖3.10a）。

  如果其中一個指數為零[如(110)]，則該平面將是平行四邊形，其兩側與相對的單位晶胞邊緣（或相鄰單位晶胞的邊緣）重合（見圖3.10b）。

  如果指數均不為零[如(111)]，則所有相交線都將通過單位晶胞面（見圖3.10c）。

原子排列

晶體學平面的原子排列通常是令人感興趣的，這取決於晶體結構。圖3.11和3.12分別表示了FCC和BCC晶體結構的(110)原子平面。也包括了簡化球形單位晶胞。請注意，每種情況的原子堆積都不同。圓圈代表位於晶體學平面中的原子，如同從完整尺寸硬球中心取一切片所獲得的。

包含所有具有相同原子堆積的平面的「晶族」（family）即為晶體學等效（crystallographically equivalent）的平面，即具有相同的原子堆積；晶族以括號中的指數表示，如{100}。例如，在立方晶體中，(111)、(111)、(111)、(111)、(111)、(111)、(111)和(111)平面都屬於{111}晶族。然而，對於四方晶體結構，{100}晶族僅包含(100)、(100)、(010)和(010)平面，因為(001)和(001)平面在晶體學上並不等效。此外，在立方系統中，具有相同指數的平面（無論順序和符號如何）都是等效的。例如，(123)和(312)都屬於{123}晶族。

六方晶體

對於具有六方對稱性的晶體，希望等效平面具有相同的指數；如同方向一樣，這是透過圖3.8a所示的Miller-Bravais系統來完成的。此慣例導致四指數 (hkil) 方案，在大多數情況下較為有利，因為它更清楚地標示六方晶體中平面的方位。i 是由 h 和 k 的總和確定，透過

i = −(h + k)  (3.14)

否則，三個 h、k 和 l 指數對於兩種索引系統都是相同的。

我們以類似於先前描述的其他晶系的方式確定這些指數，即取軸向截距的規範化倒數，如下例所示。

圖3.13展示了具有六方對稱性的晶體中常見的幾個平面。

File: subjects/材料科學導論/材料工程3-2.html
材料科學導論3.2

晶體結構

3.2 基本概念

結晶

固態材料可以根據原子或離子彼此排列的規則性進行分類。結晶材料是指原子位於重複或週期性陣列中，且跨越大的原子距離——也就是說，存在長程有序，使得在固化時，原子將自行定位

圖3.1 面心立方晶體結構的示意圖：(a) 硬球單位晶胞表示法，(b) 縮小球單位晶胞，以及(c) 許多原子的聚集體

[圖(c)改編自W. G. Moffatt, G. W. Pearsall和J. Wulff, The Structure and Properties of Materials, Vol. 1, Structure,

  John Wiley & Sons, 1964. 經Janet M. Moffatt許可重製。]

成為重複的三維模式，其中每個原子與其最近鄰原子鍵結。所有金屬、許多陶瓷材料和某些聚合物在正常固化條件下形成結晶結構。對於那些不結晶的材料，缺乏這種長程原子有序；這些非結晶或非晶質材料將在本章後面簡要討論。

晶體結構

結晶固體的某些性質取決於材料的晶體結構，即原子、離子或分子在空間上排列的方式。存在極大數量的不同晶體結構，所有這些結構都具有長程原子有序；這些結構從金屬的相對簡單結構到某些陶瓷和聚合物材料所展現的極度複雜結構。本討論涉及幾種常見的金屬晶體結構。第12章和第14章分別專門討論陶瓷和聚合物的晶體結構。

描述結晶結構時，原子（或離子）被認為是具有明確定義直徑的固體球體。這被稱為原子硬球模型，其中代表最近鄰原子的球體彼此接觸。圖3.1中顯示了一些常見元素金屬中發現的原子排列的硬球模型範例。在這種特定情況下，所有原子都是相同的。有時術語晶格在晶體結構的背景下使用；在這種意義上，晶格是指與原子位置（或球心）重合的三維點陣列。

晶格

材料科學導論 3.2節

  基本概念

File: subjects/材料科學導論/材料工程3-3.html
材料科學導論3.3

3.3 單位晶胞

單位晶胞

結晶固體中的原子有序性表明，小群原子形成重複模式。因此，在描述晶體結構時，將結構細分為稱為單位晶胞的小型重複實體通常是方便的。大多數晶體結構的單位晶胞是具有三組平行面的平行六面體或稜柱；在球體聚集體內繪製了一個單位晶胞（圖3.1c），在此情況下恰好是一個立方體。單位晶胞

的選擇是為了代表晶體結構的對稱性，其中晶體中的所有原子位置都可以通過沿其每條邊的整數距離平移單位晶胞來生成。因此，單位晶胞是晶體結構的基本結構單元或構建塊，並通過其幾何形狀和其中的原子位置來定義晶體結構。為了方便起見，通常規定平行六面體的角落與硬球原子的中心重合。此外，對於特定的晶體結構，可能選擇不止一個單位晶胞；然而，我們通常使用具有最高幾何對稱性的單位晶胞。

材料科學導論 3.3節

  單位晶胞

File: subjects/材料科學導論/材料工程3-4.html
材料科學導論 3.4 金屬晶體結構

3.4 金屬晶體結構

這類材料的原子鍵結屬於金屬鍵，因此本質上是非方向性的。因此，最近鄰原子的數量和位置所受的限制極小；這使得大多數金屬晶體結構具有相對較大的最近鄰原子數和緻密的原子堆積。此外，對於金屬，當我們使用硬球模型來描述晶體結構時，每個球代表一個離子核心。表3.1列出了許多金屬的原子半徑。大多數常見金屬具有三種相對簡單的晶體結構：面心立方、體心立方和六方最密堆積。

面心立方晶體結構

面心立方(FCC)

許多金屬所具有的晶體結構具有立方幾何形狀的單位晶胞，原子位於每個角落和所有立方體面的中心。它被恰當地稱為面心立方(FCC)晶體結構。具有這種晶體結構的一些熟悉金屬包括銅、鋁、銀和金(另見表3.1)。圖3.1a顯示了FCC單位晶胞的硬球模型，而在圖3.1b中，原子中心由小圓圈表示，以提供更好的原子位置透視圖。圖3.1c中的原子聚集體代表由許多FCC單位晶胞組成的晶體部分。這些球體或離子核心沿面對角線彼此接觸；立方邊長a和原子半徑R的關係為：

面心立方的單位晶胞邊長

a = 2R√2  (3.1)

此結果在例題3.1中獲得。

表3.1

  16種金屬的原子半徑和晶體結構

金屬	晶體結構a	原子半徑b (nm)	金屬	晶體結構	原子半徑 (nm)	

鋁	FCC	0.1431	鉬	BCC	0.1363	

鎘	HCP	0.1490	鎳	FCC	0.1246	

鉻	BCC	0.1249	鉑	FCC	0.1387	

鈷	HCP	0.1253	銀	FCC	0.1445	

銅	FCC	0.1278	鉭	BCC	0.1430	

金	FCC	0.1442	鈦 (α)	HCP	0.1445	

鐵 (α)	BCC	0.1241	鎢	BCC	0.1371	

鉛	FCC	0.1750	鋅	HCP	0.1332	

aFCC = 面心立方；HCP = 六方最密堆積；BCC = 體心立方。

  b一奈米(nm)等於10-9 m；要將奈米轉換為埃(Å)單位，請將奈米值乘以10。

有時候，我們需要確定與每個單位晶胞相關的原子數量。根據原子的位置，它可能被認為與相鄰單位晶胞共享——也就是說，只有該原子的某部分被分配給特定晶胞。例如，對於立方單位晶胞，完全位於內部的原子「屬於」該單位晶胞，位於晶胞面上的原子與另一個晶胞共享，而位於角上的原子則由八個晶胞共享。每個單位晶胞的原子數N可使用以下公式計算：

N = Ni + Nf/2 + Nc/8  (3.2)

其中

Ni = 內部原子數

  Nf = 面上原子數

  Nc = 角上原子數

WileyPLUS

  教學影片：FCC單位晶胞計算

對於FCC晶體結構，有八個角原子(Nc = 8)、六個面原子(Nf = 6)，沒有內部原子(Ni = 0)。因此，根據方程式3.2，

N = 0 + 6/2 + 8/8 = 4

或者說，總共有四個完整的原子可以分配給給定的單位晶胞。這在圖3.1a中描繪出來，其中僅在立方體的範圍內表示球體部分。該晶胞由立方體內部從角原子中心生成的體積組成，如圖所示。

角位置和面位置實際上是等效的——也就是說，將立方體角從原始角原子平移到面原子的中心不會改變晶胞結構。

配位數

  原子堆積因子(APF)

晶體結構的另外兩個重要特性是配位數和原子堆積因子(APF)。對於金屬，每個原子都有相同數量的最近鄰或接觸原子，這就是配位數。對於面心立方，配位數為12。這可以通過檢查圖3.1a來確認：前面原子有四個角最近鄰原子圍繞著它，四個面原子在前面單位晶胞中與它接觸，以及四個等效的面原子位於前面(未顯示)的下一個單位晶胞中。

APF是單位晶胞內所有原子的球體體積總和(假設原子硬球模型)除以單位晶胞體積——即

原子堆積因子的定義

APF = 單位晶胞中原子的體積 / 總單位晶胞體積  (3.3)

對於FCC結構，原子堆積因子為0.74，這是對於所有具有相同直徑的球體可能的最大堆積。此APF的計算也包含在一個例題中。金屬通常具有相對較大的原子堆積因子，以最大化自由電子雲提供的屏蔽效應。

WileyPLUS: VMSE

  金屬的晶體系統和單位晶胞

體心立方晶體結構

體心立方(BCC)

另一種常見的金屬晶體結構也具有立方單位晶胞，原子位於所有八個角和立方體中心有一個單一原子。這稱為體心立方(BCC)晶體結構。圖3.2c顯示了描繪此晶體結構的球體集合，而圖3.2a和3.2b分別是用硬球和縮球模型表示的BCC單位晶胞示意圖。中心原子和角原子沿立方體對角線彼此接觸，單位晶胞長度a和原子半徑R的關係為：

體心立方的單位晶胞邊長

a = 4R/√3  (3.4)

圖3.2 對於體心立方晶體結構，(a)硬球單位晶胞表示，(b)縮球單位晶胞，以及(c)許多原子的聚集體。
[圖(c)改編自W. G. Moffatt, G. W. Pearsall, and J. Wulff, The Structure and Properties of Materials, Vol. I, Structure, John Wiley & Sons, 1964. 經Janet M. Moffatt許可轉載。]

WileyPLUS: VMSE

  金屬的晶體系統和單位晶胞

表3.1中列出的鉻、鐵、鎢和其他幾種金屬呈現BCC結構。

每個BCC單位晶胞有八個角原子和一個中心原子，完全包含在其晶胞內；因此，根據方程式3.2，每個BCC單位晶胞的原子數為：

N = Ni + Nf/2 + Nc/8

  = 1 + 0 + 8/8 = 2

WileyPLUS

  教學影片：BCC單位晶胞計算

BCC晶體結構的配位數為8；每個中心原子具有八個最近鄰角原子。由於BCC的配位數較FCC為小，因此原子堆積因子也較低——BCC為0.68，FCC為0.74。

也可能有一個僅由位於立方體角的原子組成的單位晶胞。這稱為簡單立方(SC)晶體結構；硬球和縮球模型分別顯示在圖3.3a和3.3b中。由於其相對較低的原子堆積因子(見概念檢查3.1)，沒有金屬元素具有這種晶體結構。唯一的簡單立方元素是釙，它被認為是類金屬或半金屬。

圖3.3 對於簡單立方晶體結構，(a)硬球單位晶胞，以及(b)縮球單位晶胞。

六方最密堆積晶體結構

六方最密堆積(HCP)

並非所有金屬都具有立方對稱性的單位晶胞；要討論的最後一種常見金屬晶體結構具有六方形的單位晶胞。圖3.4a顯示了這種結構的縮球單位晶胞，稱為六方最密堆積(HCP)；圖3.4b中呈現了幾個HCP單位晶胞的組合體。1單位晶胞的頂面和底面

1或者，HCP的單位晶胞可以用圖3.4a中標記為A到H的原子定義的平行六面體來指定。因此，標記為J的原子位於單位晶胞內部。

WileyPLUS: VMSE

  金屬的晶體系統和單位晶胞

由形成規則六邊形的六個原子組成，並圍繞中心的單個原子。另一個提供三個額外原子給單位晶胞的平面位於頂面和底面之間。這個中間平面中的原子在兩個相鄰平面中都有最近鄰原子。

為了計算HCP晶體結構的每個單位晶胞的原子數，必須修改方程式3.2如下：

N = Ni + Nf/2 + Nc/6  (3.5)

也就是說，每個角原子的六分之一被分配給一個單位晶胞(而不是如立方結構的八分之一)。因為對於HCP，頂面和底面各有6個角原子(總共12個角原子)、2個面中心原子(來自頂面和底面各一個)和3個中間平面內部原子，使用方程式3.5可以得到HCP的N值為：

N = 3 + 2/2 + 12/6 = 6

因此，每個單位晶胞分配有6個原子。

圖3.4 對於六方最密堆積晶體結構，(a)縮球單位晶胞(a和c分別代表短邊和長邊長度)，以及(b)許多原子的聚集體。

如果圖3.4a的a和c分別代表短邊和長邊單位晶胞尺寸，則c/a比應為1.633；然而，對於某些HCP金屬，此比偏離理想值。

HCP晶體結構的配位數和原子堆積因子與FCC相同：分別為12和0.74。HCP金屬包括鎘、鎂、鈦和鋅；其中一些列在表3.1中。

例題 3.1

WileyPLUS

  教學影片

FCC單位晶胞體積的確定

以原子半徑R來計算FCC單位晶胞的體積。

解答

在所示的FCC單位晶胞中，原子沿面對角線彼此接觸，其長度為4R。因為單位晶胞是立方體，其體積為a3，其中a是晶胞邊長。從面上的直角三角形，

a2 + a2 = (4R)2

或者，求解a，

a = 2R√2  (3.1)

FCC單位晶胞體積VC可以從以下計算：

VC = a3 = (2R√2)3 = 16R3√2  (3.6)

例題 3.2

WileyPLUS

  教學影片

FCC原子堆積因子的計算

證明FCC晶體結構的原子堆積因子為0.74。

解答

APF定義為單位晶胞中固體球體體積的分數，或

APF = 單位晶胞中原子的體積 / 總單位晶胞體積 = VS / VC

總原子和單位晶胞體積都可以用原子半徑R來計算。球體的體積為(4/3)πR3，並且因為每個FCC單位晶胞有四個原子，所以FCC原子(或球體)總體積為

VS = (4)(4/3)πR3 = (16/3)πR3

從例題3.1，總單位晶胞體積為

VC = 16R3√2

因此，原子堆積因子為

APF = VS / VC = [(16/3)πR3] / [16R3√2] = 0.74

File: subjects/材料科學導論/材料工程3-5.html
材料科學導論 3.5 密度計算

3.5 密度計算

了解金屬固體的晶體結構可以通過以下關係式來計算其理論密度ρ：

金屬的理論密度

ρ = nA / VCNA  (3.8)

其中

n = 與每個單位晶胞相關的原子數

  A = 原子量

  VC = 單位晶胞的體積

  NA = 亞佛加厥數 (6.022 × 1023 atoms/mol)

例題 3.4

銅的理論密度計算

銅的原子半徑為0.128 nm，具有FCC晶體結構，原子量為63.5 g/mol。計算其理論密度，並將答案與其測量密度進行比較。

解答

本題的解答採用方程式3.8。因為晶體結構是FCC，所以每個單位晶胞的原子數n為4。此外，銅的原子量ACu為63.5 g/mol。FCC的單位晶胞體積VC在例題3.1中已確定為16R3√2，其中R為原子半徑，為0.128 nm。

將各參數代入方程式3.8可得：

ρCu = nACu / VCNA = nACu / (16R3√2)NA

= (4 atoms/unit cell)(63.5 g/mol) / [16√2(1.28 × 10-8 cm)3/unit cell](6.022 × 1023 atoms/mol)

= 8.89 g/cm3

文獻中銅的密度值為8.94 g/cm3，與上述計算結果非常接近。

File: subjects/材料科學導論/材料工程3-6.html
材料科學導論 3.6 多晶型與同素異形體

3.6 多晶型與同素異形體

多晶型

  同素異形體

某些金屬以及非金屬可能具有一種以上的晶體結構，這種現象稱為多晶型。當出現在元素固體中時，這種情況通常稱為同素異形體。盛行的晶體結構取決於溫度和外部壓力。一個熟悉的例子出現在碳中：石墨在環境條件下是穩定的多晶型體，而鑽石則是在極高壓力下形成的。此外，純鐵在室溫下具有BCC晶體結構，在912°C (1674°F)時轉變為FCC。通常，密度和其他物理性質的改變會伴隨著多晶型轉變。

重要材料 3.1

錫（其同素異形轉變）

另一種經歷同素異形變化的常見金屬是錫。白錫(或β錫)在室溫下具有體心正方晶體結構，在13.2°C (55.8°F)時轉變為灰錫(或α錫)，後者的晶體結構類似於鑽石(即鑽石立方晶體結構)；此轉變可以示意表示如下：

[白錫(β)晶體結構圖]

  白錫 (β)

→

  13.2°C

  冷卻

[灰錫(α)晶體結構圖]

  灰錫 (α)

這種變化發生的速度極其緩慢；然而，溫度越低(低於13.2°C)，速率越快。伴隨這種白錫到灰錫的轉變的是體積增加(27%)，並且相應地密度降低(從7.30 g/cm3到5.77 g/cm3)。因此，這種體積膨脹導致錫金屬崩解成粗糙的灰色同素異形體粉末。對於正常的亞環境溫度，不需要擔心錫製品的這種崩解過程，因為轉變發生的速度非常緩慢。

這種白錫到灰錫的轉變在1850年的俄羅斯產生了一些相當戲劇性的結果。那年的冬天特別寒冷，並且創紀錄的低溫持續了很長時間。俄羅斯士兵的制服有許多鈕扣因這些極端寒冷條件而碎裂，許多錫製教堂風琴管也是如此。這個問題後來被稱為錫疫。

[白錫與灰錫樣品照片]

白錫樣品(左)。另一個樣品在冷卻至13.2°C以下並保持在該溫度一段時間後，轉變為灰錫時崩解(右)。

  (照片由Professor Bill Plumbridge提供，Department of Materials Engineering, The Open University, Milton Keynes, England。)

File: subjects/材料科學導論/材料工程3-7.html
材料科學導論 3.7 晶系

3.7 晶系

WileyPLUS: VMSE

  金屬的晶系和單位晶胞

晶格參數

  晶系

由於存在許多不同可能的晶體結構，有時根據單位晶胞構型和/或原子排列將它們分成若干群組是方便的。其中一種方案基於單位晶胞幾何形狀，即適當單位晶胞平行六面體的形狀，而不考慮晶胞內的原子位置。在此框架內，一個x-y-z座標系是建立的，其原點位於單位晶胞的一個角上；x、y和z軸中的每一個都與從該角延伸的三條平行六面體邊之一重合，如圖3.5所示。單位晶胞幾何形狀完全由六個參數定義：三個邊長a、b和c，以及三個軸間角α、β和γ。這些在圖3.5中有所標示，並且被稱為晶體結構的晶格參數。

在此基礎上，a、b和c以及α、β和γ有七種不同的可能組合，每種組合代表一個獨特的晶系。這七個晶系是立方、正方、六方、斜方、菱方2、單斜和三斜。每種晶系的晶格參數關係和單位晶胞草圖在表3.2中表示。立方晶系，其中a = b = c且α = β = γ = 90°，具有最大程度的對稱性。對稱性最小的是三斜晶系，因為a ≠ b ≠ c且α ≠ β ≠ γ。3

圖3.5

  具有x、y和z座標軸的單位晶胞，顯示軸向長度(a、b和c)和軸間角(α、β和γ)。

  [單位晶胞座標軸示意圖]

從金屬晶體結構的討論中，應該明顯看出FCC和BCC結構都屬於立方晶系，而HCP則屬於六方晶系。習慣的六方單位晶胞實際上由三個平行六面體組成，如表3.2所示。

概念檢查 3.2

  晶體結構和晶系之間有什麼區別？

[答案可以在本文的所有數位版本中找到，網址為 www.wiley.com/college/callister (學生配套網站)。]

重要的是要注意，本章先前討論中涉及的許多原理和概念也適用於結晶陶瓷和聚合物系統(第12章和第14章)。例如，晶體結構最常用單位晶胞來描述，這些單位晶胞通常比FCC、BCC和HCP的單位晶胞更複雜。此外，對於這些其他系統，我們通常有興趣使用方程式3.3和3.8的修改形式來確定原子堆積因子和密度。此外，根據單位晶胞幾何形狀，這些其他材料類型的晶體結構被分組在七個晶系內。

表3.2 七個晶系的晶格參數關係和顯示單位晶胞幾何圖形

晶系	軸向關係	軸間角	單位晶胞幾何形狀	

立方	a = b = c	α = β = γ = 90°	[立方晶胞圖]

六方	a = b ≠ c	α = β = 90°, γ = 120°	[六方晶胞圖]

正方	a = b ≠ c	α = β = γ = 90°	[正方晶胞圖]

菱方
(三方)	a = b = c	α = β = γ ≠ 90°	[菱方晶胞圖]

斜方	a ≠ b ≠ c	α = β = γ = 90°	[斜方晶胞圖]

單斜	a ≠ b ≠ c	α = γ = 90° ≠ β	[單斜晶胞圖]

三斜	a ≠ b ≠ c	α ≠ β ≠ γ ≠ 90°	[三斜晶胞圖]

晶體學點、方向和平面

在處理結晶材料時，經常需要指定單位晶胞內的特定點、晶體學方向或某些原子平面。已經建立了標記慣例，其中使用三個數字或指數來指定點位置、方向和平面。確定指數值的基礎是單位晶胞，具有右手座標系，由位於其中一個角上並與單位晶胞邊重合的三個(x、y和z)軸組成，如圖3.5所示。對於某些晶系——即六方、菱方、單斜和三斜——三個軸並非相互垂直，這與熟悉的笛卡爾座標方案不同。

File: subjects/材料科學導論/材料工程3-8.html
材料科學導論 3.8 點座標

3.8 點座標

有時需要指定單位晶胞內的晶格位置。晶格位置以三個晶格位置座標的形式表示，這些座標與x、y和z軸相關——我們選擇將這些座標標記為Px、Py和Pz。座標規格可以使用三個點指數：q、r和s。這些指數是a、b和c單位晶胞長度的分數倍數——也就是說，q是a沿x軸的某個分數長度，r是b沿y軸的某個分數長度，s同樣適用於x。換句話說，晶格位置座標（即Ps）等於其各自點指數與單位晶胞邊長的乘積——即：

Px = qa  (3.9a)

  Py = rb  (3.9b)

  Pz = sc  (3.9c)

為了說明，考慮圖3.6中的單位晶胞、x-y-z座標系統，其原點位於單位晶胞角上，以及位於點P的晶格位點。注意P的位置如何與其q、r和s點指數和單位晶胞邊長的乘積相關。4

圖3.6

  確定單位晶胞內點P的q、r和s座標的方式。q指數（為分數）對應於沿x軸的距離qa，其中a是單位晶胞邊長。y和z軸的各自r和s指數以類似方式確定。

  [單位晶胞點座標示意圖]

例題 3.5

具有指定座標的點的位置

對於附圖(a)中所示的單位晶胞，定位具有指數¼ 1 ½的點。

[單位晶胞(a)示意圖]

  (a)

[單位晶胞(b)示意圖]

  (b)

解答

從草圖(a)，此單位晶胞的邊長如下：a = 0.48 nm，b = 0.46 nm，以及c = 0.40 nm。此外，根據前述討論，三個點指數為q = ¼，r = 1，以及s = ½。我們使用方程式3.9a到3.9c來確定此點的晶格位置座標如下：

Px = qa

  = (¼)a = ¼ (0.48 nm) = 0.12 nm

  Py = rb

  = (1)b = 1(0.46 nm) = 0.46 nm

  Pz = sc

  = (½)c = ½ (0.40 nm) = 0.20 nm

要在單位晶胞內定位具有這些座標的點，首先使用x晶格位置座標並從原點（點M）沿x軸移動0.12 nm單位（到點N），如(b)所示。類似地，使用y晶格位置座標，從點N平行於y軸移動0.46 nm到點O。最後，從該位置沿z軸移動0.20 nm單位到點P（根據z晶格位置），如(b)中再次註明。因此，點P對應於¼ 1 ½點指數。

例題 3.6

點指數的規格

為下一頁插圖中單位晶胞的所有編號點指定指數。

解答

對於此單位晶胞，晶格點位於所有八個角上，中心位置有一個單一點。

點1位於座標系統的原點，因此，其相對於x、y和z軸參考的晶格位置座標分別為0a、0b和0c。並且從方程式3.9a到3.9c，

Px = qa = 0a

  Py = rb = 0b

  Pz = sc = 0c

對上述三個表達式求解q、r和s指數的值得到：

q = 0a/a = 0

  r = 0b/b = 0

  s = 0c/c = 0

因此這是0 0 0點。

[編號點的單位晶胞示意圖]

因為點2位於沿x軸一個單位晶胞邊長處，其相對於x、y和z軸參考的晶格位置座標為a、0b和0c，並且

Px = qa = a

  Py = rb = 0b

  Pz = sc = 0c

因此我們確定q、r和s指數的值如下：

q = 1  r = 0  s = 0

因此，點2是1 0 0。

這個相同的過程對單位晶胞中剩餘的七個點進行。所有九個點的點指數列在下表中。

點編號	q	r	s	

1	0	0	0	

2	1	0	0	

3	1	1	0	

4	0	1	0	

5	½	½	½	

6	0	0	1	

7	1	0	1	

8	1	1	1	

9	0	1	1

File: subjects/材料科學導論/材料工程3-9.html
材料科學導論 3.9 晶體學方向

3.9 晶體學方向

晶體學方向（crystallographic direction）被定義為連接兩點之間的有向線，或稱為向量。以下步驟用於確定三個方向指數：

首先建立一個右手x-y-z座標系統。為方便起見，其原點可位於單位晶胞的角落。

確定位於方向向量上的兩點座標（參考座標系統）——例如，對於向量尾部，點1：x1、y1和z1；而對於向量頭部，點2：x2、y2和z2。5

尾部點座標從頭部點分量中減去——即，x2 − x1、y2 − y1和z2 − z1。

然後將這些座標差值以其各自的a、b和c晶格參數進行歸一化（即除以）——即，

(x2 − x1) / a, 
  (y2 − y1) / b, 
  (z2 − z1) / c

得到一組三個數字。

如有必要，將這三個數字乘以或除以一個公因數，以將它們化簡為最小整數值。

將得到的三個指數（不用逗號分隔）括在方括號內，如：[uvw]。u、v和w整數分別對應於相對於x、y和z軸的歸一化座標差值。

總結而言，u、v和w指數可使用以下方程式確定：

u = n((x2 − x1) / a)  (3.10a)

  v = n((y2 − y1) / b)  (3.10b)

  w = n((z2 − z1) / c)  (3.10c)

在這些方程式中，n是可能需要將u、v和w化簡為整數的因數。

對於三個軸中的每一個，都有正座標和負座標。因此，負指數也是可能的，用相應指數上方的橫線表示。例如，[111]方向在−y方向有一個分量。此外，改變所有指數的符號會產生一個反平行方向；即，[1̄1̄1̄]與[111]正好相反。如果要為特定晶體結構指定多於一個方向（或平面），則為保持一致性，一旦建立正負符號慣例後就不應改變。

[100]、[110]和[111]方向是常見的方向；它們繪製在圖3.7所示的單位晶胞中。

圖3.7：單位晶胞內的[100]、[110]和[111]方向。

範例問題 3.7

  方向指數的確定

  確定附圖所示方向的指數。

解答

  首先需要注意向量的尾部和頭部座標。從圖中可知，尾部座標如下：

x1 = a  y1 = 0b  z1 = 0c

對於頭部座標，

x2 = 0a  y2 = b  z2 = c/2

現在取點座標差值，

x2 − x1 = 0a − a = −a

  y2 − y1 = b − 0b = b

  z2 − z1 = c/2 − 0c = c/2

現在可以使用方程式3.10a到3.10c來計算u、v和w的值。然而，由於z2 − z1差值是分數（即c/2），我們預期為了使三個指數為整數值，需要將n設為2。因此，

u = n((x2 − x1) / a) = 2(−a / a) = −2

  v = n((y2 − y1) / b) = 2(b / b) = 2

  w = n((z2 − z1) / c) = 2(c/2 / c) = 1

最後，將−2、2和1指數括在方括號內，得到[2̄21]作為方向標記。6

此程序總結如下：

x	y	z	

頭部座標 (x2, y2, z2)	0a	b	c/2	

尾部座標 (x1, y1, z1)	a	0b	0c	

座標差值	−a	b	c/2	

計算得到的 u, v, 和 w 值	u = −2	v = 2	w = 1	

方括號表示	[2̄21]	

範例問題 3.8

  特定晶體學方向的構造

  在下列單位晶胞中繪製一個[1̄10]方向，其尾部位於座標系統的原點O。

解答

  此問題是通過反向執行前述範例的程序來解決的。對於此[1̄10]方向，

u = 1

  v = −1

  w = 0

因為方向向量的尾部位於原點，其座標如下：

x1 = 0a

  y1 = 0b

  z1 = 0c

我們現在想要求解向量頭部的座標——即x2、y2和z2。這可以使用方程式3.10a到3.10c的重新排列形式，並納入上述三個方向指數（u、v和w）和向量尾部座標的值來實現。將n的值取為1，因為三個方向指數都是整數，導致

x2 = ua + x1 = (1)(a) + 0a = a

  y2 = vb + y1 = (−1)(b) + 0b = −b

  z2 = wc + z1 = (0)(c) + 0c = 0c

此方向向量的構造過程顯示在附圖中。

由於向量的尾部位於原點，我們從標記為O的點開始，然後以逐步方式移動以定位向量頭部。因為x頭部座標（x2）為a，我們沿著x軸從點O移動a個單位到達點Q。從點Q，我們沿著與−y軸平行的方向移動b個單位到達點P，因為y頭部座標（y2）為−b。向量沒有z分量，因為z頭部座標（z2）為0c。最後，從點O到點P繪製一條線，如圖所示，以構造對應於此[1̄10]方向的向量。

對於某些晶體結構，具有不同指數的幾個非平行方向在晶體學上是等效的，這意味著沿每個方向的原子間距是相同的。例如，在立方晶體中，以下指數表示的所有方向都是等效的：[100]、[1̄00]、[010]、[01̄0]、[001]和[001̄]。為方便起見，等效方向被組合成一個族，括在角括號內，如：⟨100⟩。此外，在立方晶體中，具有相同指數但不考慮順序或符號的方向是等效的。也就是說，例如，[123]和[213]是等效的。這一般對其他晶體系統不成立。例如，對於四方對稱的晶體，[100]和[010]方向是等效的，而[100]和[001]則不是。

六方晶體中的方向

對於具有六方對稱性的晶體，會出現一個問題，即某些等效晶體學方向沒有相同的指數組。這種情況使用四軸或米勒-布拉維座標系統來處理，如圖3.8a所示。三個a1、a2和a3軸都包含在一個平面內（稱為基面），彼此之間成120°角。z軸垂直於此基面。方向指數按前述方法獲得，用四個指數表示，如[uvtw]；按慣例，u、v和t與基面中各a1、a2和a3軸的向量座標差值有關；第四個指數與z軸有關。

從三指數系統（使用圖3.8b的a1-a2-z座標軸）轉換到四指數系統的方式為

[UVW] → [uvtw]

使用以下公式完成7：

u = (1/3)(2U − V)  (3.11a)

  v = (1/3)(2V − U)  (3.11b)

  t = −(u + v)  (3.11c)

  w = W  (3.11d)

這裡，大寫的U、V和W指數與三指數方案相關（而非之前的u、v和w），而小寫的u、v、t和w則與米勒-布拉維四指數系統相關。例如，使用這些方程式，[010]方向變為[12̄10]；此外，[12̄10]也等效於以下方向：[1̄21̄0]、[1̄21̄0]、[1̄21̄0]。

圖3.8：六方晶體單位晶胞的座標軸系統：(a) 四軸米勒-布拉維系統；(b) 三軸系統。

圖3.9的六方晶體單位晶胞中繪製了幾個方向。方向指數的確定使用類似於其他晶體系統所用的程序——通過從頭部點座標減去向量尾部點座標。為了簡化此程序的示範，我們首先使用圖3.8b的三軸a1-a2-z座標系統確定U、V和W指數，然後使用方程式3.11a至3.11d轉換為u、v、t和w指數。

三組頭部和尾部座標的標記方案如下：

軸	頭部座標	尾部座標	

a1	a1″	a1′	

a2	a2″	a2′	

z	z″	z′	

使用此方案，方程式3.10a到3.10c的六方指數U、V和W等效形式如下：

U = n((a1″ − a1′) / a)  (3.12a)

  V = n((a2″ − a2′) / a)  (3.12b)

  W = n((z″ − z′) / c)  (3.12c)

在這些方程式中，包含參數n是為了在必要時便於將U、V和W化簡為整數值。

圖3.9：對於六方晶體系統，[0001]、[11̄00]和[112̄0]方向。

範例問題 3.9

  六方單位晶胞的方向指數確定

  對於附圖所示的方向，執行以下操作：

  (a) 確定參考圖3.8b的三軸座標系統的方向指數。

  (b) 將這些指數轉換為參考四軸方案（圖3.8a）的指數組。

解答

  我們首先需要做的是確定參考草圖中表示的三軸方案的向量的U、V和W指數；這可以使用方程式3.12a到3.12c來完成。因為向量經過原點，a1′ = a2′ = 0a且z′ = 0c。此外，從草圖中，向量頭部的座標如下：

a1″ = 0a

  a2″ = −a

  z″ = c/2

因為z″的分母是2，我們假設n = 2。因此，

U = n((a1″ − a1′) / a) = 2((0a − 0a) / a) = 0

  V = n((a2″ − a2′) / a) = 2((−a − 0a) / a) = −2

  W = n((z″ − z′) / c) = 2((c/2 − 0c) / c) = 1

此方向通過將上述指數括在方括號中表示——即[021]。

(b) 要將這些指數轉換為參考四軸方案的指數組，需要使用方程式3.11a至3.11d。對於此[021]方向

U = 0  V = −2  W = 1

並且

u = (1/3)(2U − V) = (1/3)[(2)(0) − (−2)] = 2/3

  v = (1/3)(2V − U) = (1/3)[(2)(−2) − 0] = −4/3

  t = −(u + v) = −(2/3 − 4/3) = 2/3

  w = W = 1

將前述指數乘以3可將它們化簡為最小組，得到u、v、t和w的值分別為2、−4、2和3。因此，圖中所示的方向向量為[242̄3]。

在給定指數組的情況下，繪製具有六方對稱性的晶體中方向向量所用的程序相對複雜；因此，我們選擇省略此程序的描述。

5 有時更方便的做法是將向量尾部定位在原點以外的某個點。

  6 負號表示為橫線放在相應指數上方。

  7 對於這些轉換，必須注意不要混淆大寫和小寫的u、v和w。

File: subjects/材料科學導論/材料工程4-1.html
材料科學導論 4.1 導論

4.1

  導論

到目前為止，我們一直默認假設在原子尺度上，整個晶體材料中存在完美的有序性。然而，這種理想化的固體並不存在；所有材料都含有大量各種缺陷或不完整性（imperfections）。事實上，材料的許多性質對偏離晶體完美性高度敏感；這種影響並非總是負面的，而且通常透過引入受控數量或特定數目的特定缺陷來刻意設計特定的特性，詳細內容將在後續章節中說明。

晶體缺陷（crystalline defect）是指具有一個或多個原子直徑尺度維度的晶格不規則性。晶體不完整性的分類通常根據缺陷的幾何形狀或維度來進行。本章討論的幾種不同的不完整性包括點缺陷（point defects，與一個或兩個原子位置相關的缺陷）；線性（或一維）缺陷；以及界面缺陷或邊界，這些是二維的缺陷。此外，也會討論固體中的雜質，因為雜質原子可能以點缺陷的形式存在。最後，簡要描述用於顯微檢查缺陷和材料結構的技術。

本章概要

  晶體缺陷的分類：

點缺陷：與一個或兩個原子位置相關的缺陷

  線缺陷：一維缺陷

  界面缺陷：二維缺陷或邊界

  雜質：以點缺陷形式存在的雜質原子

重要概念

  完美晶體的理想與現實：

  雖然我們在理論上假設晶體材料具有完美的原子排列，但實際上所有真實材料都包含各種缺陷。這些缺陷的存在並非材料的缺點，反而在許多情況下是設計材料性質的重要工具。透過控制缺陷的類型和數量，我們可以調整材料的性能以滿足特定的應用需求。

關鍵術語

英文術語	中文翻譯	

Imperfection	不完整性、缺陷	

Crystalline defect	晶體缺陷	

Point defect	點缺陷	

Linear defect	線缺陷	

Interfacial defect	界面缺陷	

Lattice irregularity	晶格不規則性	

Impurity	雜質

File: subjects/材料科學導論/材料工程4-10.html
材料科學導論 4.10 - 顯微技術

4.10 顯微技術

光學顯微術

在光學顯微術中，使用光學顯微鏡來研究微觀結構；光學系統與照明系統是其基本元件。對於不透明於可見光的材料（所有金屬和許多陶瓷及高分子材料），只有表面能受到觀察，因此光學顯微鏡必須在反射模式下使用。影像中的對比來自於微觀結構各個區域反射率的差異。這類型的研究通常稱為金相學（metallographic），因為金屬是最早使用此技術進行檢驗的材料。

通常，細心且嚴謹的表面製備對於揭示微觀結構的重要細節是必要的。試片表面必須先研磨並拋光至光滑且如鏡面般的狀態。這是透過使用逐漸更細的研磨紙和粉末來完成的。微觀結構是透過使用適當的化學試劑進行表面處理來顯現，此過程稱為蝕刻（etching）。某些單相材料晶粒的化學反應性取決於晶體學取向。因此，在多晶試片中，蝕刻特性會因晶粒而異。圖4.14b展示了三個經蝕刻的表面晶粒在正常入射光的反射情形，每個晶粒具有不同的取向。圖4.14a描繪了在顯微鏡下觀察時表面結構可能呈現的樣子；每個晶粒的光澤或紋理取決於其反射特性。圖4.14c展示了一個多晶試片呈現這些特性的顯微照片。

圖4.14 (a) 經拋光和蝕刻的晶粒在光學顯微鏡下觀察時可能呈現的樣子。(b) 截面圖顯示蝕刻特性和所產生的表面紋理因晶粒而異，這是因為晶體學取向的差異所致。(c) 多晶黃銅試片的顯微照片，60×。

圖4.15 (a) 晶界及其表面溝槽的截面圖，以及溝槽附近的光反射特性。(b) 已拋光和蝕刻的多晶鐵-鉻合金試片表面的顯微照片，其中晶界呈現為暗線，100×。

此外，由於蝕刻的結果，沿晶界會形成小溝槽。因為晶界區域的原子化學活性較高，它們的溶解速率比晶粒內部的原子更快。這些溝槽在顯微鏡下觀察時變得可辨識，因為它們反射光的角度不同於晶粒本身；此效應如圖4.15a所示。圖4.15b是一個多晶試片的顯微照片，其中晶界溝槽清楚地顯示為暗線。

當要檢驗兩相合金的微觀結構時，通常會選擇一種蝕刻劑，使每個相產生不同的紋理，以便能夠將不同的相彼此區分。

電子顯微術

某些結構元件過於細小，無法使用光學顯微術進行觀察。光學顯微鏡可能達到的放大倍率上限約為2000倍。在這種情況下，可以使用能夠達到更高放大倍率的電子顯微鏡。

被研究結構的影像是使用電子束而非光輻射形成的。根據量子力學，高速電子成為波，其波長與其速度成反比。當電子通過大電壓加速時，可以使電子具有約0.003奈米（3皮米）級的波長。這些顯微鏡的高放大倍率和解析能力是電子束短波長的結果。電子束使用磁性透鏡聚焦並形成影像；否則，顯微鏡元件的幾何形狀基本上與光學系統相同。電子顯微鏡可以有穿透式和反射式兩種操作模式。

穿透式電子顯微術

穿透式電子顯微鏡（TEM）所看到的影像是由通過試片的電子束形成的。內部結構特徵可以觀察；影像中的對比是由微觀結構或缺陷的各種元素之間產生的束散射或繞射差異所產生的。由於固態材料對電子束的吸收性很高，待檢驗的試片必須製備成非常薄的薄片形式；這確保了入射束的相當部分能夠穿透試片。穿透的束被投射到螢光屏或攝影底片上，以便觀看影像。穿透式電子顯微術可能達到的放大倍率接近1,000,000倍，並且經常用於研究差排。

掃描式電子顯微術

一種較新且極其有用的研究工具是掃描式電子顯微鏡（SEM）。待檢驗試片的表面使用電子束掃描，並收集反射（或背散射）的電子束，然後以相同的掃描速率顯示在陰極射線管（CRT；類似於CRT電視屏幕）上。屏幕上的影像可以被拍攝，代表試片的表面特徵。表面可以是或可以不是拋光和蝕刻的，但必須是導電的；對於非導電材料，必須施加非常薄的金屬表面塗層。放大倍率範圍從10倍到超過50,000倍都是可能的，並且景深也非常大。附屬設備允許對非常局部的表面區域進行元素組成的定性和半定量分析。

掃描探針顯微術

在過去二十年中，顯微術領域經歷了一場革命，隨著一個新的掃描探針顯微鏡家族的發展。掃描探針顯微鏡（SPM）有多種類型，與光學和電子顯微鏡不同，既不使用光也不使用電子來形成影像。相反地，顯微鏡在原子尺度上產生地形圖，這是對被檢驗試片的表面特徵和特性的表徵。將SPM與其他顯微技術區分開來的一些特點如下：

奈米尺度的檢驗是可能的，因為可以達到高達109倍的放大倍率；可達到的解析度遠優於其他顯微技術。

  生成的三維放大影像提供了感興趣特徵的地形資訊。

  某些SPM可以在各種環境（例如真空、空氣、液體）中操作；因此，特定試片可以在其最合適的環境中進行檢驗。

掃描探針顯微鏡使用一個具有非常尖銳尖端的微小探針，該探針被帶到試片表面非常接近的位置（即在奈米級的範圍內）。然後此探針在表面平面上進行光柵掃描。在掃描過程中，探針經歷垂直於此平面的偏移，以響應探針與試片表面之間的電子或其他相互作用。探針的平面內和平面外運動由具有奈米級解析度的壓電（第18.25節）陶瓷元件控制。此外，這些探針運動由電子方式監控並傳輸到計算機中並儲存，然後由計算機生成三維表面影像。

圖4.16 (a) 柱狀圖顯示材料中發現的幾種結構特徵的尺寸範圍。(b) 柱狀圖顯示本章討論的四種顯微技術的有用解析度範圍，以及肉眼的解析度範圍。

這些新的SPM允許在原子和分子級別上檢驗材料表面，為從積體電路晶片到生物分子的大量材料提供了豐富的資訊。事實上，SPM的出現幫助開創了奈米材料的時代——即通過工程化原子和分子結構來設計其性質的材料。

圖4.16a是一個柱狀圖，顯示了材料中發現的幾種類型結構的尺寸範圍（請注意，軸是對數刻度的）。本章討論的幾種顯微技術（加上肉眼）的有用尺寸解析度範圍在圖4.16b的柱狀圖中呈現。對於這些技術中的三種（SPM、TEM和SEM），並未施加上限解析度值，因為這些顯微鏡和顯微技術的特性在某種程度上是任意的，並且沒有明確定義的。此外，通過比較圖4.16a和4.16b，可以決定哪種顯微技術最適合檢驗每種結構類型。
