Repository: LczNRico/NCKU

File: subjects/材料科學導論/材料工程4-11.html
材料科學導論 4.11 - 晶粒尺寸測定

4.11 晶粒尺寸測定

在考慮多晶和單相材料的性質時，晶粒尺寸經常需要被測定。在這方面，重要的是要認識到，對於每種材料，組成晶粒具有各種形狀和尺寸的分布。晶粒尺寸可以用平均或平均晶粒直徑來表示，並且已經開發了許多技術來測量此參數。

在數位時代來臨之前，晶粒尺寸測定是使用顯微照片手動進行的。然而，今天，大多數技術都是自動化的，並使用具有記錄、檢測和準確測量晶粒結構特徵（即晶粒截距數、晶界長度和晶粒面積）能力的數位影像和影像分析儀。

我們現在簡要描述兩種常見的晶粒尺寸測定技術：(1) linear intercept（線性截距法）——透過直線測試線計算晶界相交的數量；以及 (2) comparison（比較法）——將晶粒結構與標準化圖表進行比較，這些圖表是基於晶粒面積（即每單位面積的晶粒數）。這些技術的討論是從手動角度（使用顯微照片）進行的。

對於線性截距法，在顯示晶粒結構的多張顯微照片上隨機繪製線條（全部在相同的放大倍率下拍攝）。計算所有線段相交的晶界數量。讓我們將相交總數的總和表示為 P，將所有線條的總長度表示為 LT。平均截距長度 ℓ [在真實空間中（在1×——即不放大的情況下）]，作為晶粒直徑的度量，可由以下表達式確定：

ℓ = LT / (PM)  (4.16)

其中 M 是放大倍率。

晶粒尺寸測定的比較法是由美國材料試驗學會（ASTM）11設計的。ASTM 已準備了多個標準比較圖表，所有圖表都具有不同的平均晶粒尺寸，並參考在100×放大倍率下拍攝的顯微照片。每個圖表被分配一個從1到10的數字，這稱為晶粒尺寸號碼。將試片適當製備以顯露晶粒結構，然後拍攝顯微照片。晶粒尺寸表示為最接近顯微照片中晶粒的圖表的晶粒尺寸號碼。因此，相對簡單且方便的晶粒尺寸號碼的視覺確定是可能的。晶粒尺寸號碼在鋼的規範中被廣泛使用。

ASTM 晶粒尺寸號碼與每平方英吋晶粒數之關係（在100×放大倍率下）

將晶粒尺寸號碼分配給這些不同圖表背後的原理如下：設 G 代表晶粒尺寸號碼，設 n 為在100×放大倍率下每平方英吋的平均晶粒數。這兩個參數透過以下表達式相互關聯12：

n = 2G−1  (4.17)

對於在100×以外的放大倍率下拍攝的顯微照片，使用方程式4.17的以下修改形式是必要的：

nM (M/100)2 = 2G−1  (4.18)

在此表達式中，nM 是在放大倍率 M 下每平方英吋的晶粒數。此外，包含 (M/100)2 項是利用了這樣的事實：放大倍率是長度參數，而面積則以長度平方的單位表示。因此，每單位面積的晶粒數隨放大倍率增加的平方而增加。

已經開發出將平均截距長度與 ASTM 晶粒尺寸號碼相關聯的關係式；這些如下：

G = −6.6457 log ℓ − 3.298  (對於 ℓ 以 mm 為單位)  (4.19a)

  G = −6.6353 log ℓ − 12.6  (對於 ℓ 以 in. 為單位)  (4.19b)

在這一點上，值得討論顯微照片的放大倍率表示方式（即線性放大倍率）。有時放大倍率在顯微照片圖例中以「60×」表示（例如，圖4.14c中的「60×」表示顯微照片在真實空間中代表試片的60倍放大）。比例尺也用於表示放大倍率的程度。比例尺是一條直線（通常是水平的），可疊加在顯微照片影像上或位於顯微照片影像附近。與此尺相關聯的是一個長度，通常以微米表示；這個值代表在放大空間中對應於比例線長度的真實距離。例如，在圖4.15b中，比例尺位於顯微照片底部右角下方；其「100 μm」標記表示100 μm 與比例尺長度相關。

從比例尺計算放大倍率時，可使用以下程序：

使用尺規以毫米為單位測量比例尺的長度。

  將此長度轉換為微米 [即，將步驟(1)中的值乘以1000，因為一毫米中有1000微米]。

  放大倍率 M 等於

M = 測量的比例尺長度（轉換為微米）/ 比例尺旁邊出現的數字（以微米為單位）  (4.20)

例如，對於圖4.15b，測量的比例尺長度約為10 mm，這相當於 (10 mm)(1000 μm/mm) = 10,000 μm。由於比例尺長度為100 μm，因此放大倍率等於

M = 10,000 μm / 100 μm = 100×

這是圖例中給出的值。

概念檢查 4.4

  當晶粒尺寸減小時，晶粒尺寸號碼（方程式4.17中的 G）是增加還是減少？為什麼？

  [答案可在文本的所有數位版本和/或 www.wiley.com/college/callister（學生伴侶網站）中找到。]

範例題 4.5 使用 ASTM 和截距法進行晶粒尺寸計算

以下是一個示意性顯微照片，代表某假設金屬的微觀結構。

  確定以下內容：

  (a) 平均截距長度

  (b) 使用方程式4.19a 的 ASTM 晶粒尺寸號碼 G

解答

(a) 我們首先使用方程式4.20確定顯微照片的放大倍率。測量比例尺長度發現為16 mm，這等於16,000 μm；由於比例尺號碼為100 μm，因此放大倍率為

M = 16,000 μm / 100 μm = 160×

以下草圖是相同的顯微照片，其上已繪製了七條直線（紅色），並已編號。

每條線的長度為50 mm，因此總線長（方程式4.16中的 LT）為

(7 lines)(50 mm/line) = 350 mm

接下來列出的是每條線的晶界相交數量：

線號	晶界相交數	

  1	8	

  2	8	

  3	8	

  4	9	

  5	9	

  6	9	

  7	7	

  總計	58	

因此，由於 LT = 350 mm，P = 58 個晶界相交，以及放大倍率 M = 160×，平均截距長度 ℓ（以毫米為單位在真實空間中），根據方程式4.16，等於

ℓ = LT / (PM)

= 350 mm / (58 grain boundary intersections)(160×) = 0.0377 mm

(b) 透過將此值代入方程式4.19a 來確定 G 的值；因此，

G = −6.6457 log ℓ − 3.298

  = (−6.6457) log(0.0377) − 3.298

  = 6.16

11ASTM 標準 E112，「測定平均晶粒尺寸的標準試驗方法」。

  12請注意，在本版中，符號 n 取代了先前版本中的 N；同樣地，方程式4.17中的 G 用於代替先前的 n。方程式4.17是目前文獻中使用的標準表示法。

File: subjects/材料科學導論/材料工程4-2.html
材料科學導論 4.2 空位與自間隙原子

點缺陷

4.2

  空位與自間隙原子

最簡單的點缺陷是空位（vacancy），或稱空位晶格位置，即通常被佔據但原子缺失的位置（圖4.1）。所有晶體固體都含有空位，事實上，不可能製造出完全沒有這些缺陷的材料。

圖 4.1 空位和自間隙原子的二維表示

  （改編自 W. G. Moffatt, G. W. Pearsall 和 J. Wulff, The Structure and Properties of Materials, Vol. I, Structure, John Wiley & Sons, 1964. 經 Janet M. Moffatt 許可轉載。）

掃描探針顯微鏡圖，顯示矽的 (111) 型表面平面上的空位。放大倍率約 7,000,000×。

  （顯微照片由 D. Huang 提供，Stanford University）

空位的熱力學必要性

空位存在的必要性可以用熱力學原理來解釋：本質上，空位的存在增加了晶體的熵（即無序度）。

給定數量材料（通常是每立方公尺）的空位平衡數量 Nv 取決於溫度並隨溫度增加，其關係式為：

Nv = N exp(−Qv/kT)
  (4.1)

在此表達式中，N 是原子位置的總數（最常見的是每立方公尺），Qv 是形成一個空位所需的能量（J/mol 或 eV/atom），T 是以克耳文為單位的絕對溫度，1 而 k 是氣體常數或波茲曼常數（Boltzmann's constant）。k 的值為 1.38 × 10−23 J/atom·K，或 8.62 × 10−5 eV/atom·K，取決於 Qv 的單位。2 因此，空位數量隨著溫度呈指數增加，即方程4.1中的 T 項增加，則 exp(−Qv/kT) 項也隨之增加。對於大多數金屬，在略低於熔點溫度時，空位的分數 Nv/N 約為 10−4 的數量級，即每 10,000 個晶格位置中有一個是空的。隨後的討論表明，許多其他材料參數對溫度具有類似於方程4.1的指數依賴性。

自間隙原子

自間隙原子（self-interstitial）是來自晶體的原子，被擠壓進入間隙位置（interstitial site）——在正常情況下不被佔據的小空隙空間。這種缺陷也如圖4.1所示。在金屬中，自間隙原子在周圍晶格中引入相對較大的扭曲，因為該原子比其所處的間隙位置大得多。因此，這種缺陷的形成不太可能發生，且它以非常小的濃度存在，遠低於空位的濃度。

WileyPLUS

  教學影片：

  空位平衡數量的計算

例題 4.1

  在指定溫度下的空位數量計算

計算銅在 1000°C 時每立方公尺的空位平衡數量。空位形成能為 0.9 eV/atom；銅在 1000°C 時的原子量和密度分別為 63.5 g/mol 和 8.4 g/cm³。

解答

此問題可以使用方程4.1來解決；但首先需要從銅的原子量 ACu、其密度 ρ 和亞佛加厥數 NA 確定 NCu 的值——即銅每立方公尺的原子位置數，根據以下公式：

NCu = NAρ / ACu
  (4.2)

= (6.022 × 1023 atoms/mol)(8.4 g/cm³)(106 cm³/m³) / 63.5 g/mol

= 8.0 × 1028 atoms/m³

因此，在 1000°C (1273 K) 時的空位數量等於：

Nv = N exp(−Qv/kT)

= (8.0 × 1028 atoms/m³) exp[−(0.9 eV) / ((8.62 × 10−5 eV/K)(1273 K))]

= 2.2 × 1025 vacancies/m³

1克耳文 (K) 的絕對溫度等於 °C + 273。

  2每莫耳原子的波茲曼常數變成氣體常數 R；在這種情況下，R = 8.31 J/mol·K。

重要概念總結

概念	說明	

空位	通常被佔據但原子缺失的晶格位置，是最簡單的點缺陷	

空位的必要性	從熱力學角度，空位的存在增加晶體的熵（無序度）	

溫度效應	空位數量隨溫度呈指數增加	

自間隙原子	被擠壓進入間隙位置的晶體原子，濃度遠低於空位

File: subjects/材料科學導論/材料工程4-3.html
材料科學導論 4.3 固體中的雜質

4.3

  固體中的雜質

僅由一種原子類型組成的純金屬是不可能的；雜質或外來原子總是存在的，且其中一些以晶體點缺陷的形式存在。事實上，即使使用相對精密的技術，也很難將金屬精煉到純度超過 99.9999%。在此水平下，在 1 m³ 材料中存在約 10²² 至 10²³ 個雜質原子。大多數常見的金屬並非高度純淨；相反地，它們是合金（alloys），其中雜質原子被刻意添加以賦予材料特定的特性。通常，合金化用於金屬以改善機械強度和耐腐蝕性。例如，純銀是 92.5% 銀–7.5% 銅合金。在正常的環境條件下，純銀具有高度抗腐蝕性，但也非常軟。與銅合金化可顯著增強機械強度，而不會明顯降低耐腐蝕性。

向金屬中添加雜質原子會形成固溶體（solid solution）和/或新的第二相（second phase），這取決於雜質的種類、其濃度和合金的溫度。本節討論固溶體的概念；新相的形成延後至第9章處理。

與雜質和固溶體相關的幾個術語值得提及。關於合金，溶質（solute）和溶劑（solvent）是常用的術語。溶劑（Solvent）是存在量最多的元素或化合物；有時，溶劑原子也稱為主原子（host atoms）。溶質（Solute）用於表示存在量較少的元素或化合物。

固溶體

當溶質原子添加到主材料中時，只要形成的結構保持不變，就會形成固溶體。也許與液體溶液進行類比是有用的。如果將兩種可互溶的液體（如水和酒精）混合，則產生的液體溶液分子會混合，其組成在整個過程中是均勻的。固溶體在組成上也是均勻的；雜質原子在固體內隨機且均勻地分散。

雜質點缺陷存在於固溶體中，其中有兩種類型：置換型（substitutional）和間隙型（interstitial）。對於置換型類型，溶質原子取代或替代主原子的位置（圖4.2）。溶質和溶劑原子的幾個特徵決定了前者在後者中溶解的程度。這些表示為四個休謨-羅色里法則（Hume-Rothery rules），如下所示：

圖 4.2 置換型和間隙型雜質原子的二維示意圖

  （改編自 W. G. Moffatt, G. W. Pearsall 和 J. Wulff, The Structure and Properties of Materials, Vol. I, Structure, John Wiley & Sons, 1964. 經 Janet M. Moffatt 許可轉載。）

休謨-羅色里法則

原子尺寸因子（Atomic size factor）。只有當兩種原子類型之間的原子半徑差小於約 ±15% 時，這種類型的固溶體才能容納可觀的溶質量。否則，溶質原子會造成顯著的晶格扭曲並形成新的相。

晶體結構（Crystal structure）。對於可觀的固溶度，兩種原子類型的金屬晶體結構必須相同。

電負度因子（Electronegativity factor）。一種元素的電正性越強，另一種元素的電負性越強，它們形成金屬間化合物而非置換型固溶體的可能性就越大。

化合價（Valences）。在其他因素相同的情況下，金屬更傾向於溶解另一種化合價較高的金屬，而不是溶解化合價較低的金屬。

置換型固溶體的一個例子見於銅和鎳。這兩種元素在所有比例下完全互溶。關於上述控制溶解度程度的規則，銅和鎳的原子半徑分別為 0.128 和 0.125 nm；兩者都具有 FCC 晶體結構；它們的電負度分別為 1.9 和 1.8（圖2.9）。最後，最常見的化合價對於銅為 +1（雖然有時可以是 +2）和鎳為 +2。

間隙型固溶體

對於間隙型固溶體，雜質原子填充主原子之間的空隙或間隙（見圖4.2）。對於 FCC 和 BCC 晶體結構，都有兩種類型的間隙位置——四面體（tetrahedral）和八面體（octahedral）；這些是由最近鄰主原子的數量來區分的，即配位數。四面體位置的配位數為 4；從周圍主原子的中心畫出的直線形成四面體。然而，對於八面體位置，配位數為 6；連接這六個球心而產生的八面體。3 對於 FCC，有兩種類型的八面體位置，其代表性點座標為 0 ½ 1 和 ½ ½ ½。單個四面體位置類型的代表性座標為 ¼ ¼ ¼。4 這些位置在 FCC 單位晶胞內的位置標註於圖 4.3a。同樣地，對於 BCC，有兩種八面體和一種四面體類型。八面體位置的代表性座標如下：½ ½ 0 和 ½ 1 0；對於 BCC 四面體，1 ½ ¼ 是一個代表性座標。圖 4.3b 顯示了 BCC 單位晶胞內這些位置的位置。4

圖 4.3 四面體和八面體間隙位置在 (a) FCC 和 (b) BCC 單位晶胞內的位置

金屬材料具有相對較高的原子堆積因子，這意味著這些間隙位置相對較小。因此，間隙雜質的原子直徑必須遠小於主原子的直徑。通常，間隙雜質原子的最大允許濃度很低（小於 10%）。即使非常小的雜質原子通常也比間隙位置大，因此，它們會在相鄰的主原子上引入一些晶格應變。問題 4.8 和 4.9 要求確定雜質原子半徑 r（以主原子半徑 R 表示），該半徑剛好適合 BCC 和 FCC 的四面體和八面體間隙位置，而不會引入任何晶格應變。

碳在添加到鐵中時形成間隙型固溶體；碳的最大濃度約為 2%。碳原子的原子半徑遠小於鐵的原子半徑：0.071 nm 相對於 0.124 nm。

陶瓷材料的固溶體也是可能的，如第12.5節所討論。

WileyPLUS

  教學影片：缺陷

  間隙型和置換型固溶體之間有什麼區別？

例題 4.2

  BCC 八面體間隙位置半徑的計算

計算剛好適合 BCC 八面體位置的雜質原子半徑 r（以主原子的原子半徑 R 表示，且不引入晶格應變）。

解答

如圖 4.3b 所示，對於 BCC，一個八面體間隙位置位於單位晶胞邊緣的中心。為了使間隙原子位於此位置而不引入晶格應變，該原子恰好接觸兩個相鄰的主原子，這兩個主原子是單位晶胞的角原子。圖示顯示 BCC 單位晶胞的 (100) 面上的原子；大圓圈代表主原子——小圓圈代表位於立方體邊緣上的八面體位置的間隙原子。

在此圖上標註了單位晶胞的邊長，即角原子中心之間的距離，根據方程 3.4，等於：

單位晶胞邊長 = 4R/√3

還顯示單位晶胞邊長等於主原子半徑 2R 的兩倍加上間隙原子半徑 2r 的兩倍；即：

單位晶胞邊長 = 2R + 2r

現在，將這兩個單位晶胞邊長表達式相等，我們得到：

2R + 2r = 4R/√3

並求解 r 以 R 表示：

2r = 4R/√3 − 2R = (2/√3 − 1)(2R)

或

r = (2/√3 − 1)R = 0.155R

概念檢查 4.1

三種或更多種元素是否可能形成固溶體？請解釋您的答案。

[答案可在課本的所有數位版本和/或 www.wiley.com/college/callister (學生網站) 中找到。]

概念檢查 4.2

解釋為什麼完全固溶度可能出現在置換型固溶體中，但不會出現在間隙型固溶體中。

[答案可在課本的所有數位版本和/或 www.wiley.com/college/callister (學生網站) 中找到。]

3這些位置類型的幾何形狀可以在圖 12.7 中觀察到。

  4其他八面體和四面體間隙位於單位晶胞內與這些代表性位置等效的位置。

重要概念總結

概念	說明	

雜質的必然性	純金屬不可能存在，雜質或外來原子總是存在	

合金	刻意添加雜質原子以賦予材料特定特性	

固溶體	雜質原子隨機且均勻地分散在固體內	

置換型固溶體	溶質原子取代或替代主原子的位置	

休謨-羅色里法則	決定固溶度的四個因素：原子尺寸、晶體結構、電負度、化合價	

間隙型固溶體	雜質原子填充主原子之間的間隙位置	

間隙位置類型	四面體（配位數4）和八面體（配位數6）

File: subjects/材料科學導論/材料工程4-4.html
材料科學導論 4.4 組成規格

4.4

  組成規格

通常需要用其組成元素來表示合金的組成（composition）（或濃度（concentration））5。指定組成的兩種最常見方式是重量（或質量）百分比和原子百分比。重量百分比（weight percent, wt%）的基礎是特定元素的重量相對於合金總重量的比例。對於含有由1和2表示的兩個假設原子的合金，元素1的重量百分比濃度 C1 定義為：

重量百分比的計算（針對雙元素合金）

C1 = m1 / (m1 + m2) × 100
  (4.3a)

其中 m1 和 m2 分別代表元素1和元素2的重量（或質量）。元素2的濃度也可以用類似的方式計算。6

原子百分比（atom percent, at%）計算的基礎是元素的莫耳數相對於合金中元素的總莫耳數。某指定質量的假設元素1的莫耳數 nm1 可以如下計算：

nm1 = m'1 / A1
  (4.4)

這裡，m'1 和 A1 分別表示元素1的質量（以克為單位）和原子量。在包含元素1和元素2原子的合金中，以原子百分比表示的元素1濃度 C'1 定義為7：

原子百分比的計算（針對雙元素合金）

C'1 = nm1 / (nm1 + nm2) × 100
  (4.5a)

同樣地，元素2的原子百分比也可以確定。8

原子百分比計算也可以基於原子數量而非莫耳數來進行，因為所有物質的一莫耳都含有相同數量的原子。

組成轉換

有時需要從一種組成方案轉換為另一種——例如，從重量百分比轉換為原子百分比。我們接下來提供以兩個假設元素1和2進行這些轉換的方程式。使用前一節的慣例（即，重量百分比以 C1 和 C2 表示，原子百分比以 C'1 和 C'2 表示，原子量為 A1 和 A2），我們將這些轉換方程式表示如下：

重量百分比轉換為原子百分比（針對雙元素合金）

C'1 = C1A2 / (C1A2 + C2A1) × 100
  (4.6a)

C'2 = C2A1 / (C1A2 + C2A1) × 100
  (4.6b)

原子百分比轉換為重量百分比（針對雙元素合金）

C1 = C'1A1 / (C'1A1 + C'2A2) × 100
  (4.7a)

C2 = C'2A2 / (C'1A1 + C'2A2) × 100
  (4.7b)

由於我們只考慮兩種元素，當意識到以下關係時，涉及前述方程式的計算會簡化：

C1 + C2 = 100
  (4.8a)

C'1 + C'2 = 100
  (4.8b)

單位體積質量轉換

此外，有時需要將濃度從重量百分比轉換為每單位體積材料的一種組分的質量（即從 wt% 單位到 kg/m³）；後者組成方案經常用於擴散計算（第5.3節）。以此基礎表示的濃度使用雙撇號表示（即 C''1 和 C''2），相關方程式如下：

重量百分比轉換為單位體積質量（針對雙元素合金）

C''1 = (C1 / (C1/ρ1 + C2/ρ2)) × 10³
  (4.9a)

C''2 = (C2 / (C1/ρ1 + C2/ρ2)) × 10³
  (4.9b)

WileyPLUS

  教學影片：

  重量百分比和原子百分比計算

對於密度 ρ 以 g/cm³ 為單位，這些表達式產生 C''1 和 C''2 的單位為 kg/m³。

此外，有時我們希望確定二元合金的密度和原子量，給定以重量百分比或原子百分比表示的組成。如果我們以 ρave 和 Aave 分別表示合金密度和原子量，則：

密度計算（針對雙元素金屬合金）

ρave = 100 / (C1/ρ1 + C2/ρ2)
  (4.10a)

ρave = (C'1A1 + C'2A2) / (C'1A1/ρ1 + C'2A2/ρ2)
  (4.10b)

原子量計算（針對雙元素金屬合金）

Aave = 100 / (C1/A1 + C2/A2)
  (4.11a)

Aave = (C'1A1 + C'2A2) / 100
  (4.11b)

應該注意的是，方程式4.9和4.11並不總是準確的。在其推導中，假設合金總體積恰好等於各個元素體積的總和。對於大多數合金來說，這通常不是事實；然而，這是一個合理有效的假設，並且對於稀溶液和存在固溶體的組成範圍不會導致顯著誤差。

例題 4.3

  組成轉換方程式的推導

  推導方程4.6a。

解答

為了簡化此推導，我們假設質量以克為單位表示並用撇號表示（例如，m'1）。此外，合金總質量（以克為單位）M' 為：

M' = m'1 + m'2
  (4.12)

使用 C'1 的定義（方程4.5a）並結合 nm1 的表達式（方程4.4）以及 nm2 的類似表達式，得到：

C'1 = nm1 / (nm1 + nm2) × 100

= (m'1/A1) / (m'1/A1 + m'2/A2) × 100
  (4.13)

重新排列方程4.3a的克質量等效式得到：

m'1 = C1M' / 100
  (4.14)

將此表達式及其 m'2 等效式代入方程4.13，得到：

C'1 = (C1M'/100A1) / (C1M'/100A1 + C2M'/100A2) × 100
  (4.15)

簡化後，我們得到：

C'1 = C1A2 / (C1A2 + C2A1) × 100

這與方程4.6a相同。

例題 4.4

  組成轉換——從重量百分比到原子百分比

確定由 97 wt% 鋁和 3 wt% 銅組成的合金的原子百分比組成。

解答

如果我們將各自的重量百分比組成表示為 CAl = 97 和 CCu = 3，代入方程4.6a和4.6b得到：

C'Al = CAlACu / (CAlACu + CCuAAl) × 100

= (97)(63.55 g/mol) / [(97)(63.55 g/mol) + (3)(26.98 g/mol)] × 100

= 98.7 at%

以及

C'Cu = CCuAAl / (CCuAAl + CAlACu) × 100

= (3)(26.98 g/mol) / [(3)(26.98 g/mol) + (97)(63.55 g/mol)] × 100

= 1.30 at%

5術語組成（composition）和濃度（concentration）在本書中將被假定具有相同的含義（即，合金中特定元素或組分的相對含量），並將交替使用。

6當合金包含兩種以上（例如 n 種）元素時，方程(4.3a)採取以下形式：

C1 = m1 / (m1 + m2 + m3 + ⋯ + mn) × 100
  (4.3b)

7為了避免本節中使用的符號和記號的混淆，我們應該指出，撇號（如 C'1 和 m'1 中的撇號）用於表示原子百分比的組成和材料質量（以克為單位）。

8當合金包含兩種以上（例如 n 種）元素時，方程(4.5a)採取以下形式：

C'1 = nm1 / (nm1 + nm2 + nm3 + ⋯ + nmn) × 100
  (4.5b)

重要概念總結

概念	說明	

組成表示法	重量百分比（wt%）和原子百分比（at%）	

重量百分比	特定元素的重量相對於合金總重量的比例	

原子百分比	元素的莫耳數相對於合金中元素的總莫耳數	

組成轉換	重量百分比與原子百分比之間的相互轉換	

密度與原子量	可從組成數據計算合金的平均密度和原子量

File: subjects/材料科學導論/材料工程4-5.html
材料科學導論 4.5 差排—線缺陷

雜項不完整性

4.5

  差排—線缺陷

差排（dislocation）是一種線性或一維缺陷，圍繞著它的某些原子發生錯位。其中一種類型的差排如圖4.4所示：額外的一部分原子平面，或半平面，其邊緣在晶體內終止。這稱為刃差排（edge dislocation）；它是一種線缺陷，其中心位於沿著額外原子半平面末端定義的線上。這有時被稱為差排線（dislocation line），對於圖4.4中的刃差排，它垂直於頁面平面。在差排線周圍的區域存在一些局部化的晶格扭曲。差排線上方的原子在圖4.4中被擠壓在一起，而下方的原子則被拉開；這反映在原子的垂直平面在彎曲繞過這個額外半平面時的輕微曲率上。這種扭曲的大小隨著遠離差排線的距離而減小；在遠離位置處，晶格實際上是完美的。有時圖4.4中的刃差排以符號 ⊥ 表示，這也指示了差排線的位置。刃差排也可能由包含在晶體底部的額外原子半平面形成；其標記為 ⊤。

圖 4.4 刃差排周圍的原子位置：以透視圖顯示的額外原子半平面

WileyPLUS: 

  VMSE 刃差排

螺旋差排

另一種類型的差排稱為螺旋差排（screw dislocation），可以認為是由施加剪切應力所形成的，以產生圖4.5a中所示的扭曲：晶體的上前部相對於底部部分向右移動一個原子距離。與螺旋差排相關的晶格扭曲也是線性的，並且沿著差排線，即圖4.5b中的線AB。螺旋差排的名稱來自於原子平面繞著差排線所追蹤的螺旋或螺旋路徑或斜坡。有時使用符號 ⊙ 來標記螺旋差排。

圖 4.5 (a) 晶體中的螺旋差排。(b) 從上方觀看的 (a) 中的螺旋差排。差排線沿著線 AB 延伸。滑移面上方的原子位置以空心圓圈標記，下方的原子位置以實心圓圈標記。

  [圖 (b) 來自 W. T. Read, Jr., Dislocations in Crystals, McGraw-Hill Book Company, New York, NY, 1953.]

WileyPLUS: 

  VMSE 螺旋差排

混合差排

在晶體材料中發現的大多數差排可能既不是純刃差排也不是純螺旋差排，而是表現出兩種類型的成分；這些稱為混合差排（mixed dislocations）。所有三種差排類型在圖4.6中以示意圖表示；遠離兩個面產生的晶格扭曲是混合的，具有不同程度的螺旋和刃特性。

圖 4.6 (a) 具有刃、螺旋和混合特性的差排的示意圖。(b) 俯視圖，其中空心圓圈表示滑移面上方的原子位置，實心圓圈表示下方的原子位置。在點 A，差排是純螺旋的，而在點 B，它是純刃的。對於兩者之間的區域，差排線有曲率的地方，其特性是混合的刃和螺旋。

  [圖 (b) 來自 W. T. Read, Jr., Dislocations in Crystals, McGraw-Hill Book Company, New York, NY, 1953.]

WileyPLUS: 

  VMSE 混合差排

柏格向量

與差排相關的晶格扭曲的大小和方向用柏格向量（Burgers vector）表示，以 b 表示。柏格向量在圖4.4和4.5中分別針對刃和螺旋差排標示。此外，差排的性質（即刃、螺旋或混合）是由差排線和柏格向量的相對方位定義的。對於刃，它們是垂直的（圖4.4），而對於螺旋，它們是平行的（圖4.5）；對於混合差排，它們既不垂直也不平行。此外，即使差排在晶體內改變方向和性質（例如，從刃到混合到螺旋），柏格向量在沿其線的所有點都是相同的。例如，圖4.6中彎曲差排的所有位置都具有所示的柏格向量。對於金屬材料，差排的柏格向量指向緊密堆積的晶體學方向，其大小等於原子間距。

如我們在第7.2節中所述，大多數晶體材料的永久變形是透過差排的運動實現的。此外，柏格向量是已被發展來解釋這種變形類型的理論的一個要素。

差排的觀察

可以使用電子顯微鏡技術在晶體材料中觀察到差排。在圖4.7中，一張高倍率的穿透式電子顯微照片中，深色線條就是差排。

圖 4.7 鈦合金的穿透式電子顯微照片，其中深色線條是差排，50,000×。

  （由 M. R. Plichta 提供，Michigan Technological University）

差排的來源

幾乎所有晶體材料都含有一些差排，這些差排是在凝固、塑性變形期間引入的，以及由於快速冷卻產生的熱應力的結果。差排參與晶體材料（包括金屬和陶瓷）的塑性變形，如第7章和第12章所討論的。它們也在聚合物材料中被觀察到，並在第14.13節中討論。

差排類型比較

差排類型	特徵	差排線與柏格向量的關係	符號	

刃差排	額外的原子半平面插入晶體中	垂直	⊥ 或 ⊤	

螺旋差排	原子平面形成螺旋或斜坡路徑	平行	⊙	

混合差排	兼具刃和螺旋特性	既不垂直也不平行	—	

重要概念總結

概念	說明	

差排	線性或一維缺陷，圍繞著它的某些原子發生錯位	

刃差排	額外原子半平面的邊緣在晶體內終止形成的線缺陷	

螺旋差排	原子平面繞差排線形成螺旋路徑的線缺陷	

混合差排	大多數實際差排，兼具刃和螺旋特性	

柏格向量	表示與差排相關的晶格扭曲的大小和方向	

差排的作用	參與材料的塑性變形，是永久變形的主要機制	

差排的來源	凝固、塑性變形、快速冷卻產生的熱應力	

差排的重要性

差排是材料科學中最重要的缺陷之一，它們的存在和運動對材料的機械性質具有深遠影響：

塑性變形：差排的運動是金屬塑性變形的主要機制

  強度：控制差排的運動可以增強材料的強度

  加工硬化：差排密度的增加導致材料變硬

  退火：熱處理可以減少差排密度，使材料變軟

File: subjects/材料科學導論/材料工程4-6.html
材料科學導論 4.6 介面缺陷

4.6 介面缺陷

介面缺陷是具有二維特性的邊界，通常用於分隔材料中具有不同晶體結構和/或結晶方位的區域。這些不完整性包括外表面、晶界、相界、雙晶界及堆疊層錯。

外表面

最明顯的邊界之一是外表面，晶體結構沿著外表面終止。表面原子未與最多數量的最近鄰原子鍵結，因此處於比內部位置原子更高的能量狀態。這些表面原子未被滿足的鍵導致了表面能的產生，其單位為每單位面積的能量（J/m² 或 erg/cm²）。為了降低此能量，材料傾向於盡可能最小化總表面積。例如，液體會形成具有最小面積的形狀——液滴變成球形。當然，這對於機械剛性的固體是不可能的。

晶界

另一種介面缺陷——晶界——在第 3.14 節中介紹過，它是分隔多晶材料中兩個具有不同結晶方位的小晶粒或晶體的邊界。晶界從原子角度以示意圖方式呈現於圖 4.8。在晶界區域內（可能只有幾個原子距離寬），從一個晶粒的結晶方位過渡到相鄰晶粒的結晶方位時，存在一些原子錯配。

相鄰晶粒之間可能存在不同程度的結晶方位錯排（圖 4.8）。當這種方位錯配很小，約為幾度時，則使用小角度（或低角度）晶界一詞。這些晶界可以用位錯陣列來描述。當邊位錯以圖 4.9的方式排列時，就形成了一種簡單的小角度晶界。這種類型稱為傾斜晶界；錯位角 θ 也在圖中標示出來。當錯位角平行於晶界時，會產生扭轉晶界，它可以用螺旋位錯陣列來描述。

沿著晶界的原子鍵結較不規則（例如，鍵角較長），因此存在類似於剛才描述的表面能的介面能或晶界能。此能量的大小是錯位程度的函數，對於高角度晶界而言較大。晶界的化學活性高於晶粒本身，這是此晶界能的結果。此外，雜質原子通常會優先偏析在這些晶界上，因為其能量狀態較高。晶界的總介面能在粗晶粒或大晶粒材料中較低，而在細晶粒材料中較高，因為前者的總晶界面積較少。晶粒在高溫下生長以降低總晶界能，此現象將在第 7.13 節中說明。

儘管晶界上的原子排列混亂且缺乏規則的鍵結，但多晶材料仍然非常堅固；晶界內部和跨越晶界都存在內聚力。此外，多晶材料的密度實際上與相同材料的單晶密度相同。

相界

相界存在於多相材料中（第 9.3 節），其中邊界的每一側都存在不同的相；此外，每個組成相都有其獨特的物理和/或化學特性。如我們將在後續章節中看到的，相界在決定某些多相金屬合金的機械特性方面扮演重要角色。

雙晶界

雙晶界是一種特殊類型的晶界，跨越此界面存在特定的鏡面晶格對稱性；也就是說，邊界一側的原子位於另一側原子的鏡像位置（圖 4.10）。這些邊界之間的材料區域被適當地稱為雙晶。雙晶是由施加機械剪切力（機械雙晶）產生的原子位移以及在變形後的退火熱處理過程中（退火雙晶）形成的。雙晶發生在特定的結晶平面上和特定的方向上，兩者都取決於晶體結構。退火雙晶通常存在於具有 FCC 晶體結構的金屬中，而機械雙晶則觀察到於 BCC 和 HCP 金屬中。機械雙晶在變形過程中的作用將在第 7.7 節中討論。退火雙晶可以在圖 4.14c所示的多晶黃銅試樣的顯微照片中觀察到。雙晶對應於那些具有相對平直和平行側邊且與其所在晶粒的未雙晶區域具有不同視覺對比度的區域。此顯微照片中各種紋理對比的解釋將在第 4.10 節中提供。

其他介面缺陷

其他可能的介面缺陷包括堆疊層錯和鐵磁性磁域壁。當 FCC 金屬中的 ABCABCABC... 密堆積平面堆疊順序發生中斷時，就會產生堆疊層錯（第 3.12 節）。對於鐵磁性和亞鐵磁性材料，分隔具有不同磁化方向區域的邊界稱為磁域壁，這將在第 20.7 節中討論。

與本節討論的每種缺陷相關的是介面能，其大小取決於邊界類型，並且因材料而異。通常，介面能對於外表面最大，而對於磁域壁最小。

概念檢驗 4.3

  單晶的表面能取決於結晶方位。這種表面能會隨著平面密度的增加而增加還是減少？為什麼？

  [答案可在本書的所有數位版本和/或 www.wiley.com/college/callister（學生網站）中找到。]

重要材料 4.1

  觸媒（與表面缺陷）

觸媒是一種能夠加速化學反應速率但本身不參與反應（即不被消耗）的物質。一種類型的觸媒以固體形式存在；氣相或液相中的反應分子被「吸附」9到觸媒表面上，在此處發生某種類型的相互作用，從而促進其化學反應性速率的增加。

觸媒上的吸附位點通常是與原子平面相關的表面缺陷；介面分子鍵是在缺陷位點與吸附分子種類之間形成的。圖 4.11中示意性地表示了幾種類型的表面缺陷，包括台階、扭折、平台、空位和個別吸附原子（即吸附在表面上的原子）。

觸媒的一個重要用途是在汽車觸媒轉化器中，它可以減少廢氣污染物的排放，如一氧化碳（CO）、氮氧化物（NOx，其中 x 是可變的）和未燃燒的碳氫化合物。（請參閱本章開頭的圖表和照片。）空氣被引入汽車引擎的廢氣排放中；這種氣體混合物然後通過觸媒，觸媒在其表面吸附 CO、NOx 和 O₂ 分子。NOx 解離成 N 和 O 原子，而 O₂ 解離成其原子種類。氮原子對結合形成 N₂ 分子，而一氧化碳被氧化形成二氧化碳（CO₂）。此外，任何未燃燒的碳氫化合物也被氧化成 CO₂ 和 H₂O。

在此應用中用作觸媒的材料之一是（Ce0.5Zr0.5）O₂。圖 4.12是一張高解析度穿透式電子顯微照片，顯示了此材料的幾個單晶。在此顯微照片中可以分辨出單個原子，以及圖 4.11中所呈現的一些缺陷。這些表面缺陷充當原子和分子種類的吸附位點，如前一段所述。因此，涉及這些種類的解離、結合和氧化反應得以促進，使得廢氣流中污染物種類（CO、NOx 和未燃燒的碳氫化合物）的含量顯著降低。

9吸附是氣體或液體分子附著到固體表面的過程。不應與吸收混淆，後者是分子被同化到固體或液體中的過程。

File: subjects/材料科學導論/材料工程4-7.html
材料科學導論 4.7 體缺陷

4.7 體缺陷

在所有固體材料中還存在其他比前面討論過的缺陷大得多的缺陷。這些缺陷包括孔洞、裂紋、異物夾雜以及其他相。它們通常是在加工和製造步驟中引入的。這些缺陷中的一些及其對材料性質的影響將在後續章節中討論。

File: subjects/材料科學導論/材料工程4-8.html
材料科學導論 4.8 原子振動

4.8 原子振動

固體材料中的每個原子都在其晶格位置周圍非常快速地振動。從某種意義上說，這些原子振動可以被視為不完整性或缺陷。在任何時刻，並非所有原子都以相同的頻率和振幅或具有相同的能量振動。在給定的溫度下，組成原子的能量圍繞著一個平均能量存在分布。隨著時間推移，任何特定原子的振動能量也會以隨機方式變化。隨著溫度的升高，這個平均能量會增加，事實上，固體的溫度實際上只是原子和分子平均振動活性的一種量度。在室溫下，典型的振動頻率約為 1013 次振動每秒，而振幅為奈米的幾千分之一。

固體中的許多性質和過程都是這種振動原子運動的表現。例如，當振動劇烈到足以破壞大量原子鍵時，就會發生熔化。關於原子振動及其對材料性質影響的更詳細討論將在第 19 章中呈現。

File: subjects/材料科學導論/材料工程4-9.html
材料科學導論 4.9 顯微技術的基本概念

顯微檢驗 (Microscopic Examination)

4.9 顯微技術的基本概念

在某些情況下，有必要或需要檢驗影響材料性質的結構元素和缺陷。有些結構元素屬於巨觀尺度；也就是說，它們大到足以用肉眼觀察。例如，多晶試樣的晶粒形狀和平均尺寸或直徑是重要的結構特徵。巨觀晶粒通常可以在鋁製的路燈柱上以及公路護欄上看到。具有不同特徵的較大晶粒在圖 4.13所示的銅錠的截面表面上清晰可見。然而，在大多數材料中，組成晶粒屬於微觀尺度，其直徑可能在微米10的量級，必須使用某種類型的顯微鏡來研究其細節。晶粒尺寸和形狀只是所謂微結構的兩個特徵；這些和其他微結構特性將在後續章節中討論。

光學顯微鏡、電子顯微鏡和掃描探針顯微鏡通常用於顯微技術。這些儀器有助於研究所有材料類型的微結構特徵。其中一些技術採用攝影設備與顯微鏡結合使用；記錄影像的照片稱為顯微照片。此外，許多微結構影像是由電腦產生和/或增強的。

顯微檢驗在材料的研究和特性分析中是一個極其有用的工具。微結構檢驗的幾個重要應用如下：確保性質與結構（和缺陷）之間的關聯被正確理解，在這些關係建立後預測材料的性質，設計具有新性質組合的合金，確定材料是否已正確進行熱處理，以及確定機械破裂的模式。在此類研究中常用的幾種技術將在下面討論。

圖 4.13 圓柱形銅錠的橫截面。可以觀察到小的針狀晶粒，它們從中心向徑向外延伸。
  
  1 in. = 1 cm（比例尺）

10微米（μm），有時稱為測微計（micrometer），等於 10-6 m。

File: subjects/材料科學導論/材料工程5-1.html
材料科學導論 5-1

5.1 簡介

許多在材料處理上至關重要的反應和過程，都仰賴於質量在特定固體內部（通常在微觀層級）或從液體、氣體或另一個固相的轉移。這必然是由擴散來完成的，擴散是物質藉由原子運動進行傳輸的現象。本章將討論擴散發生的原子機制、擴散的數學原理，以及溫度和擴散物種對擴散速率的影響。

擴散現象可以透過使用擴散偶來展示，擴散偶是將兩種不同金屬的棒材接合在一起，使兩個界面之間有緊密接觸而形成的；銅和鎳的情況如圖5.1a所示，圖中包含了跨越界面的原子位置和組成的示意圖。將此擴散偶在升高的溫度下（但低於兩種金屬的熔點）加熱一段延長的時間，然後冷卻至室溫。化學分析顯示出類似於圖5.1b所示的狀況——即在擴散偶的兩個端點處為純銅和純鎳，並由合金區域分隔開來。如圖5.1b（底部）所示，兩種金屬的濃度隨著位置而變化。這個結果表明銅原子已經遷移或擴散進入鎳中，而鎳也擴散進入銅中。一種金屬的原子擴散進入另一種金屬的過程稱為互擴散，或稱為雜質擴散。

從宏觀的角度來看，互擴散可以透過濃度隨時間發生的變化來識別，如銅-鎳擴散偶的例子。原子從高濃度區域淨漂移或傳輸到低濃度區域。擴散也會發生在純金屬中，但所有交換位置的原子都是相同類型；這稱為自擴散。當然，自擴散通常不會透過觀察組成變化而受到注意。

圖5.1

  銅-鎳擴散偶在高溫熱處理(a)之前和(b)之後的比較。(a)和(b)兩部分的三個圖表分別表示以下內容：頂部——擴散偶的性質；中間——擴散偶內Cu（紅色圓圈）和Ni（藍色圓圈）原子位置分布的示意圖；以及底部——銅和鎳的濃度作為跨越擴散偶位置的函數。

關鍵術語定義：

擴散（Diffusion）：物質藉由原子運動進行傳輸的現象

  擴散偶（Diffusion Couple）：將兩種不同金屬的棒材緊密接合在一起形成的試樣

  互擴散（Interdiffusion）：一種金屬的原子擴散進入另一種金屬的過程

  雜質擴散（Impurity Diffusion）：互擴散的另一種稱呼

  自擴散（Self-Diffusion）：純金屬中相同類型原子的位置交換

WileyPLUS 教學影片：什麼是擴散？

  本章節配有互動式教學資源，可進一步了解擴散的基本概念。

File: subjects/材料科學導論/材料工程5-2.html
材料科學導論 5-2

5.2 擴散機制

從原子的角度來看，擴散只是原子從一個晶格位置逐步遷移到另一個晶格位置。事實上，固體材料中的原子處於不斷運動狀態，快速地改變位置。要讓原子進行這樣的移動，必須滿足兩個條件：(1) 必須有一個相鄰的空位，以及 (2) 原子必須具有足夠的能量來打破與其鄰近原子的鍵結，然後在位移過程中引起一些晶格扭曲。此能量在本質上是振動性的（第4.8節）。在特定溫度下，總原子數中只有一小部分能夠進行擴散運動，這是由於它們的振動能量大小的緣故。這個比例隨著溫度升高而增加。

對於這種原子運動，已經提出了幾種不同的模型；在這些可能性中，有兩種主導了金屬的擴散。

空位擴散

其中一種機制涉及原子從正常的晶格位置與相鄰的空晶格位置或空位進行交換，如圖5.2a所示的示意圖。此機制被恰當地稱為空位擴散。當然，此過程必須存在空位，而空位擴散發生的程度取決於存在的這些缺陷數量；在升高的溫度下，金屬中可能存在顯著濃度的空位（第4.2節）。由於擴散原子和空位交換位置，在一個方向上的原子擴散對應於空位在相反方向上的運動。自擴散和互擴散都通過此機制發生；對於後者，雜質原子必須替代主體原子。

間隙擴散

第二種擴散類型涉及原子從間隙位置遷移到相鄰的空位置。此機制見於雜質原子的互擴散，

圖5.2

  (a) 空位擴散和 (b) 間隙擴散的示意圖。

例如氫、碳、氮和氧，其原子小到足以嵌入間隙位置中。主體原子或置換性雜質原子很少形成間隙位置，並且通常不會通過此機制進行擴散。此現象被恰當地稱為間隙擴散（圖5.2b）。

在大多數金屬合金中，間隙擴散的發生速度遠快於空位模式的擴散，這是因為間隙原子較小，因此更具移動性。此外，存在的空間隙位置比空位多；因此，間隙原子運動的可能性大於空位擴散。

關鍵術語定義：

晶格位置（Lattice site）：晶體結構中原子的正常位置

  空位（Vacancy）：晶格中缺少原子的位置，屬於點缺陷

  空位擴散（Vacancy diffusion）：原子與相鄰空位交換位置的擴散機制

  間隙位置（Interstitial position）：晶格中原子之間的空間位置

  間隙擴散（Interstitial diffusion）：原子在間隙位置間移動的擴散機制

  主體原子（Host atom）：構成基體材料的原子

  置換原子（Substitutional atom）：取代主體原子位置的雜質原子

重要觀念：

原子擴散需要兩個條件：相鄰空位和足夠的能量

  具有擴散能力的原子比例隨溫度升高而增加

  間隙擴散通常比空位擴散快得多

  小原子（如H、C、N、O）主要通過間隙擴散

  大原子（主體原子、置換原子）主要通過空位擴散

WileyPLUS 教學影片：擴散機制

  本章節配有互動式教學資源，可進一步了解空位擴散與間隙擴散的動態過程。

File: subjects/材料科學導論/材料工程5-3.html
材料科學導論 5-3

5.3 菲克第一定律

擴散是一個時變過程——也就是說，從宏觀意義上來看，在經過一段時間後，一種化學物質從另一種物質內部傳輸的量。通常有必要了解擴散發生的速度有多快，或稱為質量傳遞速率。此速率通常表示為擴散通量 (J)，定義為單位時間內，擴散通過固體的單位橫截面積並垂直於該面積的質量（或等效地，原子數量）M。在數學形式上，這可以表示為

J = M / At
  (5.1)

其中 A 表示發生擴散的面積，t 是經過的擴散時間。J 的單位為千克或原子數每平方公尺每秒 (kg/m2·s 或 atoms/m2·s)。

單一 (x) 方向的穩態擴散數學相對簡單，

因為通量與濃度梯度 dC/dx 成正比，通過以下表達式

J = −D dC/dx
  (5.2)

圖5.3

  (a) 穿過薄板的穩態擴散。(b) 在 (a) 的擴散情況下的線性濃度分布。

此方程式有時稱為菲克第一定律。比例常數 D 稱為擴散係數，以平方公尺每秒表示。此表達式中的負號表示擴散的方向是沿著濃度梯度向下，從高濃度到低濃度。

菲克第一定律可以應用於氣體原子通過薄金屬板的擴散，該板的兩個表面上擴散物種的濃度（或壓力）保持恆定，此情況如圖5.3a所示的示意圖。此擴散過程最終達到一種狀態，其中擴散通量不隨時間變化——也就是說，進入高壓側板中的擴散物種質量等於從低壓表面離開的質量——使得板中沒有擴散物種的淨累積。這是所謂的穩態擴散的一個例子。

當濃度 C 相對於固體內的位置（或距離）x 作圖時，所得曲線稱為濃度分布；此外，濃度梯度是該曲線上特定點的斜率。在目前的處理中，假設濃度分布是線性的，如圖5.3b所示，並且

濃度梯度 = dC/dx = ΔC/Δx = (CA − CB)/(xA − xB)
  (5.3)

對於擴散問題，有時方便地以固體單位體積的擴散物種質量來表示濃度（kg/m3 或 g/cm3）。1

關鍵概念：

  有時術語驅動力用於描述促使反應發生的因素。對於擴散反應，有幾種這樣的力是可能的；但當擴散根據方程式5.2時，濃度梯度就是驅動力。2

穩態擴散的一個實際例子見於氫氣的純化。鈀金屬薄片的一側暴露於由氫和其他氣體物種（如氮、氧和水蒸氣）組成的不純氣體中。氫選擇性地擴散通過該薄片到相反側，該側保持恆定且較低的氫壓力。

範例問題 5.1

  擴散通量計算

將一塊鐵板的一側暴露於滲碳（富碳）氣氛中，另一側暴露於脫碳（缺碳）氣氛中，溫度為700°C（1300°F）。如果達到穩態條件，在滲碳表面下方5和10 mm（5 × 10−3 和 10−2 m）位置處的碳濃度分別為1.2和0.8 kg/m3，請計算通過該板的碳擴散通量。假設在此溫度下的擴散係數為3 × 10−11 m2/s。

解答

使用菲克第一定律，方程式5.2，來確定擴散通量。將剛給出的值代入此表達式得到

J = −D (CA − CB)/(xA − xB) = −(3 × 10−11 m2/s) (1.2 − 0.8) kg/m3 / (5 × 10−3 − 10−2) m

= 2.4 × 10−9 kg/m2·s

關鍵術語定義：

擴散通量（Diffusion flux, J）：單位時間內通過單位橫截面積的擴散質量或原子數量

  菲克第一定律（Fick's first law）：描述穩態擴散的基本定律，通量與濃度梯度成正比

  擴散係數（Diffusion coefficient, D）：表示材料擴散難易程度的比例常數

  穩態擴散（Steady-state diffusion）：擴散通量不隨時間變化的擴散過程

  濃度分布（Concentration profile）：濃度與位置關係的曲線

  濃度梯度（Concentration gradient）：濃度分布曲線在特定點的斜率，dC/dx

  驅動力（Driving force）：促使反應或過程發生的因素，對於擴散即為濃度梯度

WileyPLUS 教學影片：穩態擴散與非穩態擴散

  本章節配有互動式教學資源，可進一步了解穩態與非穩態擴散的差異。

註釋：

  1 關於擴散問題中濃度的不同表示方式，請參考相關教材的詳細說明。

  2 驅動力的概念在材料科學中廣泛應用，不僅限於擴散過程。

File: subjects/材料科學導論/材料工程5-4.html
材料科學導論 5-4

5.4 菲克第二定律—非穩態擴散

大多數實際的擴散情況是非穩態的——也就是說，在固體中某特定點的擴散通量和濃度梯度隨時間變化，導致擴散物種的淨累積或耗損。這在圖5.4中得到說明，該圖顯示了三個不同擴散時間的濃度分布。在非穩態條件下，使用方程式5.2是可能的但不方便；相反地，使用偏微分方程式

∂C/∂t = ∂/x (D ∂C/∂x)
  (5.4a)

圖5.4

  在三個不同時間 t1、t2 和 t3 下的非穩態擴散濃度分布。

被稱為菲克第二定律。如果擴散係數獨立於組成（這應該針對每個特定的擴散情況進行驗證），方程式5.4a簡化為

∂C/∂t = D ∂2C/∂x2
  (5.4b)

當指定了具有物理意義的邊界條件時，此表達式的解（濃度以位置和時間表示）是可能的。Crank 和 Carslow 和 Jaeger 給出了這些解的綜合集合（見參考文獻）。

一個在實際上重要的解是針對半無限固體3，其中表面濃度保持恆定。通常，擴散物種的來源是氣相，其分壓保持在恆定值。此外，做出以下假設：

在擴散之前，固體中任何擴散溶質原子均均勻分布，濃度為 C0。

  表面處 x 的值為零，並隨著進入固體的距離而增加。

  時間被認為在擴散過程開始之前的瞬間為零。

這些條件簡單地陳述如下：

初始條件

  對於 t = 0，C = C0 在 0 ≤ x ≤ ∞

邊界條件

  對於 t > 0，C = Cs（恆定表面濃度）在 x = 0

  對於 t > 0，C = C0 在 x = ∞

將這些條件應用於方程式5.4b 得到解

(Cx − C0)/(Cs − C0) = 1 − erf(x/(2√Dt))
  (5.5)

其中 Cx 代表時間 t 後深度 x 處的濃度。表達式 erf(x/2√Dt) 是高斯誤差函數4，其值在數學表中給出，用於各種 x/2√Dt 值；表5.1給出了部分列表。出現在方程式5.5中的濃度參數在圖5.5中標示，這是在特定時間拍攝的濃度分布。因此，方程式5.5展示了濃度、位置和時間之間的關係——即，Cx 作為無因次參數 x/√Dt 的函數，如果已知參數 C0、Cs 和 D，則可以在任何時間和位置確定。

假設希望在合金中達到某個特定的溶質濃度 C1；方程式5.5的左側現在變為

(C1 − C0)/(Cs − C0) = 常數

表5.1 誤差函數值表

z	erf(z)	z	erf(z)	z	erf(z)	

  0	0	0.55	0.5633	1.3	0.9340	

  0.025	0.0282	0.60	0.6039	1.4	0.9523	

  0.05	0.0564	0.65	0.6420	1.5	0.9661	

  0.10	0.1125	0.70	0.6778	1.6	0.9763	

  0.15	0.1680	0.75	0.7112	1.7	0.9838	

  0.20	0.2227	0.80	0.7421	1.8	0.9891	

  0.25	0.2763	0.85	0.7707	1.9	0.9928	

  0.30	0.3286	0.90	0.7970	2.0	0.9953	

  0.35	0.3794	0.95	0.8209	2.2	0.9981	

  0.40	0.4284	1.0	0.8427	2.4	0.9993	

  0.45	0.4755	1.1	0.8802	2.6	0.9998	

  0.50	0.5205	1.2	0.9103	2.8	0.9999	

既然如此，方程式5.5的右側也是一個常數，隨後

x/(2√Dt) = 常數
  (5.6a)

或

x2/(Dt) = 常數
  (5.6b)

某些擴散計算是基於這種關係來進行的，如範例問題5.3所示。

圖5.5

  非穩態擴散的濃度分布；濃度參數與方程式5.5相關。

範例問題 5.2

  非穩態擴散時間計算 I

對於某些應用，有必要使鋼（或鐵-碳合金）的表面硬化程度高於其內部。這可以通過在稱為滲碳的過程中增加碳的表面濃度來實現；在升高的溫度下，將鋼件暴露於富含碳氫化合物氣體（如甲烷，CH4）的氣氛中。

考慮一種這樣的合金，其初始碳濃度均勻為0.25 wt%，在950°C（1750°F）下進行處理。如果表面的碳濃度突然提升並保持在1.20 wt%，需要多長時間才能在表面下方0.5 mm的位置達到0.80 wt%的碳含量？

在此溫度下，鐵中碳的擴散係數為1.6 × 10−11 m2/s；假設鋼件為半無限。

解答

因為這是一個表面組成保持恆定的非穩態擴散問題，使用方程式5.5。此表達式中除時間 t 外的所有參數值在問題中均已指定如下：

C0 = 0.25 wt% C

  Cs = 1.20 wt% C

  Cx = 0.80 wt% C

  x = 0.50 mm = 5 × 10−4 m

  D = 1.6 × 10−11 m2/s

因此，

(Cx − C0)/(Cs − C0) = (0.80 − 0.25)/(1.20 − 0.25) = 1 − erf[(5 × 10−4 m)/(2√(1.6 × 10−11 m2/s)(t))]

0.4210 = erf(62.5 s1/2/√t)

我們現在必須從表5.1確定誤差函數為0.4210的 z 值。需要進行內插，如下所示

z	erf(z)	

  0.35	0.3794	

  z	0.4210	

  0.40	0.4284	

(z − 0.35)/(0.40 − 0.35) = (0.4210 − 0.3794)/(0.4284 − 0.3794)

或

z = 0.392

因此，

62.5 s1/2/√t = 0.392

並求解 t，我們發現

t = (62.5 s1/2/0.392)2 = 25,400 s = 7.1 h

範例問題 5.3

  非穩態擴散時間計算 II

銅在鋁中於500°C和600°C的擴散係數分別為4.8 × 10−14 和 5.3 × 10−13 m2/s。確定在500°C下的大約時間，該時間將產生與在Al中某個特定點的銅濃度相同的擴散結果（就銅濃度而言），作為在600°C下10小時熱處理的結果。

解答

這是一個可以使用方程式5.6b的擴散問題。因為在500°C和600°C下，組成在某個位置 x0 保持相同，方程式5.6b可以寫為

x02/(D500t500) = x02/(D600t600)

結果為5

D500t500 = D600t600

或

t500 = D600t600/D500 = (5.3 × 10−13 m2/s)(10 h)/(4.8 × 10−14 m2/s) = 110.4 h

關鍵術語定義：

菲克第二定律（Fick's second law）：描述非穩態擴散的偏微分方程式

  非穩態擴散（Nonsteady-state diffusion）：擴散通量和濃度梯度隨時間變化的擴散過程

  半無限固體（Semi-infinite solid）：在擴散時間內，擴散原子不會到達棒端的固體

  高斯誤差函數（Gaussian error function, erf）：用於描述非穩態擴散的數學函數

  滲碳（Carburizing）：增加鋼表面碳濃度的熱處理過程

  邊界條件（Boundary conditions）：描述邊界處狀態的條件

  初始條件（Initial condition）：描述初始狀態的條件

WileyPLUS 教學影片：

穩態擴散與非穩態擴散的差異

  如何使用誤差函數值表

  如何決定在特定非穩態擴散情況下使用哪個方程式

3 如果在擴散發生的時間內，沒有任何擴散原子到達棒端，則固體棒被認為是半無限的。當 l > 10√Dt 時，長度為 l 的棒被認為是半無限的。

  4 此高斯誤差函數定義為

  erf(z) = (2/√π) ∫0z e−y2 dy

  其中 x/2√Dt 已被變數 z 取代。

  5 此關係成立是因為擴散係數和時間的乘積在兩個溫度下相同，意味著擴散程度相同。

File: subjects/材料科學導論/材料工程5-5.html
材料科學導論 5-5

5.5 影響擴散的因素

擴散物種

擴散係數 D 的大小指示原子擴散的速率。擴散物種和主體材料影響擴散係數。例如，在500°C的α-鐵中，自擴散和碳的互擴散之間在數量級上存在顯著差異，碳的互擴散的 D 值較大（3.0 × 10−21 對比 1.4 × 10−12 m2/s）。此比較也提供了空位和間隙模式擴散速率之間的對比，如前面所討論的。自擴散通過空位機制發生，而鐵中的碳擴散是間隙性的。

溫度

溫度對擴散係數和擴散速率有深遠的影響。例如，對於Fe在α-Fe中的自擴散，擴散係數在溫度從500°C上升到900°C時，大約增加了六個數量級（從3.0 × 10−21到1.8 × 10−15 m2/s）。擴散係數對溫度的依賴性為

D = D0 exp(−Qd/RT)
  (5.8)

其中

D0 = 與溫度無關的預指數因子（m2/s）

  Qd = 擴散的活化能（J/mol 或 eV/atom）

  R = 氣體常數，8.31 J/mol·K 或 8.62 × 10−5 eV/atom·K

  T = 絕對溫度（K）

活化能可以被認為是產生一莫耳原子的擴散運動所需的能量。較大的活化能導致相對較小的擴散係數。表5.2列出了幾個擴散系統的 D0 和 Qd 值。

對方程式5.8取自然對數得到

ln D = ln D0 − (Qd/R)(1/T)
  (5.9a)

表5.2 擴散數據表

擴散物種	主體金屬	D0 (m2/s)	Qd (J/mol)	

間隙擴散	

Cb	Fe (α 或 BCC)a	1.1 × 10−6	87,400	

Cc	Fe (γ 或 FCC)a	2.3 × 10−5	148,000	

Nb	Fe (α 或 BCC)a	5.0 × 10−7	77,000	

Nc	Fe (γ 或 FCC)a	9.1 × 10−5	168,000	

自擴散	

Fec	Fe (α 或 BCC)a	2.8 × 10−4	251,000	

Fec	Fe (γ 或 FCC)a	5.0 × 10−5	284,000	

Cud	Cu (FCC)	2.5 × 10−5	200,000	

Alc	Al (FCC)	2.3 × 10−4	144,000	

Mgc	Mg (HCP)	1.5 × 10−4	136,000	

Znc	Zn (HCP)	1.5 × 10−5	94,000	

Mod	Mo (BCC)	1.8 × 10−4	461,000	

Nid	Ni (FCC)	1.9 × 10−4	285,000	

互擴散（空位）	

Znc	Cu (FCC)	2.4 × 10−5	189,000	

Cuc	Zn (HCP)	2.1 × 10−4	124,000	

Cuc	Al (FCC)	6.5 × 10−5	136,000	

Mgc	Al (FCC)	1.2 × 10−4	130,000	

Cuc	Ni (FCC)	2.7 × 10−5	256,000	

Nid	Cu (FCC)	1.9 × 10−4	230,000	

a鐵有兩組擴散係數，因為鐵在912°C時經歷相變；在低於912°C的溫度下存在體心立方（BCC）α-鐵；在高於912°C的溫度下，面心立方（FCC）γ-鐵是穩定相。

  bY. Adda and J. Philibert, Diffusion Dans Les Solides, Universitaires de France, Paris, 1966.

  cE. A. Brandes and G. B. Brook (Editors), Smithells Metals Reference Book, 7th edition, Butterworth-Heinemann, Oxford, 1992.

  dJ. Askill, Tracer Diffusion Data for Metals, Alloys, and Simple Oxides, IFI/Plenum, New York, 1970.

或者，以10為底的對數形式，6

log D = log D0 − (Qd/2.3R)(1/T)
  (5.9b)

圖5.6

  擴散係數對數相對於絕對溫度倒數對於幾種金屬的圖。[數據取自 E. A. Brandes and G. B. Brook (Editors), Smithells Metals Reference Book, 7th edition, Butterworth-Heinemann, Oxford, 1992.]

因為 D0、Qd 和 R 都是常數，方程式5.9b採用直線方程式的形式：

y = b + mx

其中 y 和 x 分別類比於變數 log D 和 1/T。因此，如果將 log D 相對於絕對溫度的倒數作圖，應該會得到一條直線，其斜率和截距分別為 −Qd/2.3R 和 log D0。這實際上是實驗確定 Qd 和 D0 值的方式。從幾個合金系統的這種圖（圖5.6）可以注意到，對於所有顯示的情況都存在線性關係。

概念檢查 5.1

  將以下系統的擴散係數大小從最大到最小排序：

N在Fe中，700°C

  Cr在Fe中，700°C

  N在Fe中，900°C

  Cr在Fe中，900°C

現在證明此排序的合理性。（注意：Fe和Cr都具有體心立方晶體結構，Fe、Cr和N的原子半徑分別為0.124、0.125和0.065 nm。您可能還想參考第4.3節。）

  [答案可在所有數位版本的教科書和/或 www.wiley.com/college/callister (學生網站) 中找到。]

概念檢查 5.2

  考慮兩個假想金屬A和B的自擴散。在ln D 對 1/T 的示意圖上，繪製（並標示）兩種金屬的線，給定 D0(A) > D0(B) 且 Qd(A) > Qd(B)。

  [答案可在所有數位版本的教科書和/或 www.wiley.com/college/callister (學生網站) 中找到。]

範例問題 5.4

  擴散係數的確定

使用表5.2中的數據，計算鎂在鋁中於550°C時的擴散係數。

解答

此擴散係數可以通過應用方程式5.8來確定；來自表5.2的 D0 和 Qd 值分別為1.2 × 10−4 m2/s 和 130 kJ/mol。因此，

D = (1.2 × 10−4 m2/s) exp[−(130,000 J/mol)/((8.31 J/mol·K)(550 + 273 K))]

= 6.7 × 10−13 m2/s

範例問題 5.5

  擴散係數活化能和預指數計算

圖5.7顯示了銅在金中擴散的擴散係數對數（以10為底）相對於絕對溫度倒數的圖。確定活化能和預指數的值。

解答

根據方程式5.9b，圖5.7中線段的斜率等於 −Qd/2.3R，並且在1/T = 0時的截距給出 log D0 的值。因此，活化能可以確定為

Qd = −2.3R(斜率) = −2.3R [Δ(logD)/Δ(1/T)]

= −2.3R [(log D1 − log D2)/(1/T1 − 1/T2)]

其中 D1 和 D2 分別是在1/T1 和 1/T2 處的擴散係數值。讓我們任意取 1/T1 = 0.8 × 10−3 (K)−1 和 1/T2 = 1.1 × 10−3 (K)−1。我們現在可以從圖5.7中線段讀取相應的 log D1 和 log D2 值。

[然而，在執行此操作之前，需要注意：圖5.7中的縱軸按對數（以10為底）縮放；但是，實際的擴散係數值在此軸上標示。例如，對於 D = 10−14 m2/s，D 的對數為 −14.0，而不是 10−14。此外，此對數縮放影響十年值之間的讀數；例如，在10−14 和 10−15 之間位置中途的值不是 5 × 10−15，而是 10−14.5 = 3.2 × 10−15。]

圖5.7

  銅在金中擴散的擴散係數對數相對於絕對溫度倒數的圖。

因此，從圖5.7，在1/T1 = 0.8 × 10−3 (K)−1 時，log D1 = −12.40，而對於1/T2 = 1.1 × 10−3 (K)−1，log D2 = −15.45，並且從圖5.7中線段的斜率確定的活化能為

Qd = −2.3R [(log D1 − log D2)/(1/T1 − 1/T2)]

= −2.3(8.31 J/mol·K) [−12.40 − (−15.45)]/[0.8 × 10−3(K)−1 − 1.1 × 10−3(K)−1]

= 194,000 J/mol = 194 kJ/mol

現在，與其嘗試進行圖形外推以確定 D0，我們可以使用方程式5.9b分析地獲得更準確的值，並且我們獲得特定的 D（或 log D）值及其對應的 T（或1/T）從圖5.7。因為我們知道在1/T = 1.1 × 10−3 (K)−1 時 log D = −15.45，則

log D0 = log D + (Qd/2.3R)(1/T)

= −15.45 + [(194,000 J/mol)(1.1 × 10−3 [K]−1)]/[(2.3)(8.31 J/mol·K)]

= −4.28

因此，D0 = 10−4.28 m2/s = 5.2 × 10−5 m2/s。

設計範例 5.1

  擴散溫度-時間熱處理規範

鋼齒輪的耐磨性將通過硬化其表面來改善。這將通過在稱為滲碳的過程中增加外表面層內的碳含量來實現；鋼件在升高且恆定的溫度下暴露於富含碳氫化合物氣體（如甲烷，CH4）的氣氛中。鋼的初始碳含量為0.20 wt%，而表面濃度將保持在1.00 wt%。為使此處理有效，必須在表面下方0.75 mm的位置建立0.60 wt%的碳含量。指定溫度在900至1050°C之間的適當熱處理，以溫度和時間表示。使用表5.2中γ-鐵中碳擴散的數據。

解答

因為這是一個非穩態擴散情況，讓我們首先使用方程式5.5，使用以下濃度參數值：

C0 = 0.20 wt% C

  Cs = 1.00 wt% C

  Cx = 0.60 wt% C

因此，

(Cx − C0)/(Cs − C0) = (0.60 − 0.20)/(1.00 − 0.20) = 1 − erf(x/(2√Dt))

因此，

0.5 = erf(x/(2√Dt))

5對於時間和溫度是變數且組成在某個 x 值保持恆定的擴散情況，方程式5.6b採用以下形式

  Dt = 常數 (5.7)

  6對方程式5.9a的兩側取以10為底的對數會產生以下一系列方程式：

log D = log D0 − (loge)(Qd/RT)

  = log D0 − (0.434)(Qd/RT)

  = log D0 − (1/2.3)(Qd/RT)

  = log D0 − (Qd/2.3R)(1/T)

這最後的方程式與方程式5.9b相同。

關鍵術語定義：

活化能（Activation energy, Qd）：產生一莫耳原子的擴散運動所需的能量

  預指數因子（Preexponential factor, D0）：與溫度無關的擴散常數

  氣體常數（Gas constant, R）：8.31 J/mol·K 或 8.62 × 10−5 eV/atom·K

  絕對溫度（Absolute temperature）：以開爾文（K）為單位的溫度

  溫度倒數（Reciprocal temperature）：1/T，用於製作擴散圖

WileyPLUS 教學影片：

如何使用表5.2中的擴散數據

  從實驗數據確定 D0 和 Qd

File: subjects/材料科學導論/材料工程5-6.html
材料科學導論 5.6 - 半導體材料中的擴散

5.6 半導體材料中的擴散7

固態擴散的應用技術之一是半導體積體電路（IC）的製造（見第18.15節）。每個積體電路晶片都是一個薄的方形晶圓，尺寸約為6 mm × 6 mm × 0.4 mm；此外，數百萬個相互連接的電子元件和電路嵌入在晶片的其中一個表面上。單晶矽是大多數積體電路的基材。為了使這些積體電路元件能夠令人滿意地運作，必須將非常精確濃度的雜質（或多種雜質）以非常複雜和詳細的圖案摻入矽晶片的微小空間區域中；其中一種實現方法是通過原子擴散。

通常，在此過程中使用兩種熱處理。在第一種或稱為預沉積步驟中，雜質原子從氣相擴散到矽中，該氣相的分壓保持恆定。因此，雜質的表面組成也隨時間保持恆定，使得矽內的雜質濃度是位置和時間的函數，根據方程式5.5——即：

Cx − C0

  ――――――――― = 1 − erf(x / 2√Dt)

  Cs − C0

預沉積處理通常在900°C至1000°C的溫度範圍內進行，並且時間通常少於1小時。

第二種處理，有時稱為驅入擴散，用於將雜質原子進一步傳輸到矽中，以提供更合適的濃度分布，而不增加總雜質含量。此處理在比預沉積更高的溫度下進行（高達約1200°C），並且在氧化氣氛中進行，以便在表面上形成氧化物層。通過此SiO2層的擴散速率相對較慢，使得很少有雜質原子從矽中擴散出去和逸出。圖5.8顯示了此擴散情況在三個不同時間所採樣的示意濃度分布圖；這些分布圖可以與圖5.4進行比較和對比，圖5.4是擴散物種的表面濃度保持恆定的情況。此外，圖5.9（示意性地）比較了預沉積和驅入處理的濃度分布圖。

圖5.8 半導體在三個不同時間t1、t2和t3（其中t3 > t2 > t1）的驅入擴散示意濃度分布圖。

圖5.9 半導體在(1)預沉積和(2)驅入擴散處理後的示意濃度分布圖。圖中也顯示了接面深度xj。

如果我們假設在預沉積處理期間引入的雜質原子被限制在矽表面的非常薄的層中（當然，這只是一個近似），那麼費克第二定律（方程式5.4b）對於驅入擴散的解採取以下形式：

C(x,t) = Q0 / √πDt exp(−x2 / 4Dt)　　(5.11)

這裡，Q0代表在預沉積處理期間引入固體中的雜質總量（以每單位面積的雜質原子數表示）；此方程式中的所有其他參數具有與先前相同的含義。此外，可以證明：

Q0 = 2Cs√Dptp / π　　(5.12)

其中Cs是預沉積步驟的表面濃度（圖5.9），其保持恆定，Dp是擴散係數，tp是預沉積處理時間。

另一個重要的擴散參數是接面深度，xj。它代表深度（即x的值），在該深度處擴散雜質濃度恰好等於矽中該雜質的背景濃度（CB）（圖5.9）。對於驅入擴散，xj可以使用以下表達式計算：

xj = [(4Ddtd)ln(Q0 / CB√πDdtd)]1/2　　(5.13)

這裡，Dd和td分別代表驅入處理的擴散係數和時間。

範例問題5.6

  硼擴散進入矽

硼原子將使用預沉積和驅入熱處理擴散到矽晶圓中；此矽材料中B的背景濃度已知為1 × 1020 atoms/m3。預沉積處理將在900°C下進行30分鐘；B的表面濃度將保持在3 × 1026 atoms/m3的恆定水平。驅入擴散將在1100°C下進行2小時。對於B在Si中的擴散係數，Qd和D0的值分別為3.87 eV/atom和2.4 × 10−3 m2/s。

(a) 計算Q0的值。

  (b) 確定驅入擴散處理的xj值。

  (c) 同樣對於驅入處理，計算矽晶圓表面下1 μm位置處的B原子濃度。

解答

(a) Q0的值使用方程式5.12計算。然而，在此之前，首先需要確定預沉積處理的D值[Dp在T = Tp = 900°C (1173 K)]，使用方程式5.8。（注意：對於方程式5.8中的氣體常數R，我們使用波茲曼常數k，其值為8.62 × 10−5 eV/atom·K）。因此，

Dp = D0exp(−Qd / kTp)

= (2.4 × 10−3 m2/s)exp[−3.87 eV/atom / (8.62 × 10−5 eV/atom·K)(1173 K)]

= 5.73 × 10−20 m2/s

Q0的值可以確定如下：

Q0 = 2Cs√Dptp / π

= (2)(3 × 1026 atoms/m3)√(5.73 × 10−20 m2/s)(30 min)(60 s/min) / π

= 3.44 × 1018 atoms/m2

(b) 接面深度的計算需要我們使用方程式5.13。然而，在此之前，必須在驅入處理的溫度下計算D[Dd在1100°C (1373 K)]。因此，

Dd = (2.4 × 10−3 m2/s)exp[−3.87 eV/atom / (8.62 × 10−5 eV/atom·K)(1373 K)]

= 1.51 × 10−17 m2/s

現在，從方程式5.13，

xj = [(4Ddtd)ln(Q0 / CB√πDdtd)]1/2

= {(4)(1.51 × 10−17 m2/s)(7200 s) × 

  ln[3.44 × 1018 atoms/m2 / ((1 × 1020 atoms/m3)√(π)(1.51 × 10−17 m2/s)(7200 s))]}1/2

= 2.19 × 10−6 m = 2.19 μm

(c) 在驅入處理的x = 1 μm處，我們使用方程式5.11和先前確定的Q0和Dd值計算B原子的濃度，如下所示：

C(x,t) = Q0 / √πDdt exp(−x2 / 4Ddt)

= 3.44 × 1018 atoms/m2 / √(π)(1.51 × 10−17 m2/s)(7200 s) exp[−(1 × 10−6 m)2 / (4)(1.51 × 10−17 m2/s)(7200 s)]

= 5.90 × 1023 atoms/m3

材料重要性 5.1

  積體電路互連的鋁

在剛才描述的預沉積和驅入熱處理之後，積體電路製造過程中的另一個重要步驟是沉積非常薄且狹窄的導電電路路徑，以促進電流從一個元件傳遞到另一個元件；這些路徑稱為互連線，圖5.10顯示了積體電路晶片的掃描電子顯微照片，其中有幾條互連線。當然，用於互連線的材料必須具有高電導率——在所有材料中，金屬具有最高的電導率。表5.3給出了銀、銅、金和鋁這四種最具導電性的金屬的電導率值。基於這些電導率，並且在不考慮材料成本的情況下，Ag是首選的金屬，其次是Cu、Au和Al。

圖5.10 積體電路晶片的掃描電子顯微照片，其上標示了鋁互連線區域。約2000倍。

  （照片由National Semiconductor Corporation提供。）

一旦沉積了這些互連線，仍然需要對積體電路晶片進行其他熱處理，溫度可能高達500°C。如果在這些處理期間，互連線金屬顯著擴散到矽中，則積體電路的電氣功能將被破壞。因此，由於擴散的程度取決於擴散係數的大小，有必要選擇具有較小擴散係數值的互連線金屬。

表5.3 銀、銅、金和鋁（四種最具導電性的金屬）的室溫電導率值

金屬	電導率 [(ohm-m)−1]	

銀	6.8 × 107	

銅	6.0 × 107	

金	4.3 × 107	

鋁	3.8 × 107	

圖5.11繪製了矽中銅、金、銀和鋁擴散的D對1/T的對數曲線圖。這裡可以看到，矽中鋁的擴散係數（3.6 × 10−26 m2/s）比其他三種金屬的值至少低八個數量級（即108倍）。

圖5.11 銅、金、銀和鋁在矽中擴散的D對1/T (K)曲線的對數圖（線）。圖中也標示了500°C時的D值。

鋁確實在某些積體電路中用於互連線；即使其電導率略低於銀、銅和金的值，其極低的擴散係數使其成為此應用的首選材料。鋁-銅-矽合金（94.5 wt% Al-4 wt% Cu-1.5 wt% Si）有時也用於互連線；它不僅容易結合到晶片表面，而且也比純鋁更耐腐蝕。

最近，銅互連線也已被使用。然而，首先需要在銅下方沉積一層非常薄的鉭或氮化鉭，作為阻擋層以阻止銅擴散到矽中。

File: subjects/材料科學導論/材料工程5-7.html
材料科學導論 5.7 - 其他擴散路徑及章節摘要

5.7 其他擴散路徑

原子遷移也可能沿著差排、晶界和外表面發生。這些有時被稱為短路擴散路徑，因為它們的速率遠快於體擴散。然而，在大多數情況下，短路對整體擴散通量的貢獻是微不足道的，因為這些路徑的橫截面積極小。

摘要

簡介

  • 固態擴散是固體材料內藉由逐步原子運動進行質量傳輸的一種方式。

  • 術語互擴散指的是雜質原子的遷移；對於主體原子，則使用術語自擴散。

擴散機制

  • 擴散有兩種可能的機制：空位和間隙。

空位擴散通過位於正常晶格位置的原子與相鄰空位的交換而發生。

對於間隙擴散，原子從一個間隙位置遷移到相鄰的空間隙位置。

• 對於給定的主體金屬，間隙原子物種通常擴散得更快。

費克第一定律

  • 擴散通量根據費克第一定律（方程式5.2）與濃度梯度的負值成正比。

  • 通量與時間無關的擴散條件稱為穩態。

  • 穩態擴散的驅動力是濃度梯度（dC/dx）。

費克第二定律——非穩態擴散

  • 對於非穩態擴散，存在擴散物種的淨累積或消耗，且通量取決於時間。

  • 單一（x）方向的非穩態數學關係式（以及當擴散係數與濃度無關時）可由費克第二定律（方程式5.4b）描述。

  • 對於恆定表面組成邊界條件，費克第二定律（方程式5.4b）的解是方程式5.5，其中涉及高斯誤差函數（erf）。

影響擴散的因素

  • 擴散係數的大小指示了原子運動的速率，並取決於主體和擴散物種以及溫度。

  • 擴散係數根據方程式5.8是溫度的函數。

半導體材料中的擴散

  • 在積體電路製造期間用於將雜質擴散到矽中的兩種熱處理是預沉積和驅入。

在預沉積期間，雜質原子從氣相擴散到矽中，其分壓保持恆定。

對於驅入步驟，雜質原子被傳輸到矽中更深處，以提供更合適的濃度分布，而不增加總雜質含量。

• 積體電路互連線通常由鋁製成——而不是具有更高電導率的銅、銀和金等金屬——基於擴散考量。在高溫熱處理期間，互連線金屬原子擴散到矽中；可觀的濃度會損害晶片的功能。

方程式總結

方程式編號	方程式	求解對象	

5.1	J = M / At	擴散通量	

5.2	J = −D dC / dx	費克第一定律	

5.4b	∂C / ∂t = D ∂²C / ∂x²	費克第二定律	

5.5	(Cx − C0) / (Cs − C0) = 1 − erf(x / 2√Dt)	費克第二定律的解——恆定表面組成	

5.8	D = D0 exp(−Qd / RT)	擴散係數的溫度相依性	

符號列表

符號	意義	

A	垂直於擴散方向的橫截面積	

C	擴散物種的濃度	

C0	在擴散過程開始之前擴散物種的初始濃度	

Cs	擴散物種的表面濃度	

Cx	在擴散時間t後位置x處的濃度	

D	擴散係數	

D0	與溫度無關的常數	

M	擴散物質的質量	

Qd	擴散的活化能	

R	氣體常數（8.31 J/mol·K）	

t	已經過的擴散時間	

x	在擴散方向測量的位置座標（或距離），通常從固體表面測量	

重要術語和概念

活化能

  滲碳

  濃度梯度

  濃度分布

  擴散

  擴散係數

  擴散通量

  驅動力

  費克第一定律

  費克第二定律

  互擴散（雜質擴散）

  間隙擴散

  非穩態擴散

  自擴散

  穩態擴散

  空位擴散

參考文獻

Carslaw, H. S., and J. C. Jaeger, Conduction of Heat in Solids, 2nd edition, Oxford University Press, Oxford, 1986.

Crank, J., The Mathematics of Diffusion, Oxford University Press, Oxford, 1980.

Gale, W. F., and T. C. Totemeier (Editors), Smithells Metals Reference Book, 8th edition, Elsevier Butterworth-Heinemann, Oxford, 2004.

Glicksman, M., Diffusion in Solids, Wiley-Interscience, New York, 2000.

Shewmon, P. G., Diffusion in Solids, 2nd edition, The Minerals, Metals and Materials Society, Warrendale, PA, 1989.
